Repository: AMETHYST-2025/CCASL

# CCASL

## Overview
***

This overview displays the main sections of CCASL, known as:
- [ ] 3.1 From Domain Knowledge to a Corpus of PDF Documents (A,B)
- [ ] 3.2 Creation of a Consolidated View of the Publications' Relevant Tables (C)
- [ ] 3.3 Counterexample Detection with g3-Relaxed Equality on Adesit (D)
***

## 3.1 PDF Document Acquisition

The first step is the creation of a PDF database related to your study. 
In this application, parameters have been set in the Python files. 
A sample of the downloaded PDFs is provided in the 'Data Samples' folder.
- [ ] `Approach_a_Journal.py` : Publications extracted from 11 target journals
- [ ] `Approach_b_GoogleScholar.py` : exploits google scholar
- [ ] `Data_Samples` : Sample of 682 PDFs (Approach-a) over 3400, and all the 682 of (approach-b), download [here](https://zenodo.org/records/15115892).
```
python3.9 file.py
```
***

## 3.2 Consolidated View of Tabular Data

This is the most important part of the work because it contains the programs for extraction, relevance recommendation, table normalization, and data integration. 
These programs can be executed in the following order
- [ ] `Table_Extraction.py`: Captures all the tables in a PDF.
- [ ] `Recommendation.py`: Classifies images of tables based on their relevance using keywords.
- [ ] `textract.py` : Contains the code for image preprocessing, and the connection to the Amazon Textract API, but we recommend using the web interface, which also offers a free trial [AWSTextract](https://aws.amazon.com/fr/textract/).
- [ ] `Normalization.py` & `Samples_Normalization.py`: A global rule-based program designed to normalize certain frequent attributes (e.g., chemical properties) in epoxy-amine publications.
- [ ]  `RNN_column_name.py` : A machine learning-based approach for attribute name normalization using RNN.
- [ ] `ChemDataExtractor.py`: is use in `Normalization.py` to detect acronym and abbreviation, notably 'EP' which is usually describe in "Experimental and method".
- [ ] `Data_Integration.py`: Creates an integrated view of the case study from the paper (V(EA), SM_bf, SM_af, Tg).
- [ ] `Data`: Contains samples of intermediate results, more data is given on [zotero](https://zenodo.org/records/15115892).
***

## 3.3 CounterExample detection

- [ ] The file `Tg_SM.xlsx` contains the results of `Data_Integration.py`, after manual cleaning and completing, the results are save in: `Tg_SM_clean.xlsx`.
- [ ] Use the file `Tg_SM_clean.csv` to visualize counterexamples on [ADESIT](https://adesit.liris.cnrs.fr/).
- [ ] The file `CCASL_counterexamples.xlsx` Contains highlighted counterexamples for the following parameters: ε_bf = 330 MPa, ε_af = 8 MPa, and ε_Tg = 12°C.

***

## Associated paper
(preprint) Aymar TCHAGOUE, Véronique EGLIN, Sébastien PRUVOST, Jean-Marc PETIT, Jannick DUCHET-RUMEAU, Jean-Francois GERARD. "CCASL: Counterexamples to Comparative Analysis of Scientific Literature - Application to Polymers." *Journal of Intelligent Information Systems* [10.21203/rs.3.rs-6074889/v1](https://doi.org/10.21203/rs.3.rs-6074889/v1).

# 3.2 Consolidated View of Tabular Data

This is the most important part of the work because it contains the programs for extraction, relevance recommendation, table normalization, and data integration. 
These programs can be executed in the following order
- [ ] `Table_Extraction.py`: Captures all the tables in a PDF.
- [ ] `Recommendation.py`: Classifies images of tables based on their relevance using keywords.
- [ ] `textract.py` : Contains the code for image preprocessing, and the connection to the Amazon Textract API, but we recommend using the web interface, which also offers a free trial. [AWSTextract](https://aws.amazon.com/fr/textract/)
- [ ] `Normalization.py` & `Samples_Normalization.py`: A global rule-based program designed to normalize certain frequent attributes (e.g., chemical properties) in epoxy-amine publications. 
- [ ]  `RNN_column_name.py` : A machine learning-based approach for attribute name normalization using RNN.
- [ ] `ChemDataExtractor.py`: is use in `Normalization.py` to detect acronym and abbreviation, notably 'EP' which is usually describe in "Experimental and method"
- [ ] `Data_Integration.py`: Creates an integrated view of the case study from the paper (V(EA), SM_bf, SM_af, Tg).
- [ ] `Data`: Contains samples of intermediate results, more data is given on [zotero](https://zenodo.org/records/15115892)

File: 3.2 Consolidated View of Tabular Data/Data/4- Consolidated_View_Ds/family/j.carbpol.2020.116530.csv
,Samples,TTI (s),Time to peaks (s) (tp),PHRR (kW/m²),FIGRA,THR (MJ/m²),PSPR (m²/s),TSP (m²),EHC (MJ/kg),COY (kg/kg),CO₂Y (kg/kg),Char residue (%),EP (g),DDM (g),CCD (g),UL94 (3.2 m),LOI (%),Vectors,Ref
0,EP,59.0,130.0,1063.1,8.17,76.1,0.54,71.4,13.4,0.054,0.995,11.9,25.0,6.5,0.0,N.R,25.8,['EP'],j.carbpol.2020.116530
1,EP/10 % CCD,55.0,75.0,997.1,7.41,46.6,0.36,20.1,18.3,0.084,1.151,15.4,25.0,6.5,3.5,V-0,31.6,"['EP', '(0.1)CCD']",j.carbpol.2020.116530
2,EP/6 % CCD,,,,,,,,,,,,25.0,6.5,2.01,V-1,29.2,"['EP', '(0.06)CCD']",j.carbpol.2020.116530
3,EP/8 % CCD,,,,,,,,,,,,25.0,6.5,2.74,V-1,30.5,"['EP', '(0.08)CCD']",j.carbpol.2020.116530

File: 3.2 Consolidated View of Tabular Data/Data/4- Consolidated_View_Ds/family/j.cej.2019.121916.csv
,Samples,T5% (°C),Tmax (°C),Rmax (%/min),Char residue (800 °C) (%),LOI (%),UL-94,Dripping,Vectors,Ref
0,Cal-EP/TMD,316.4,409.6,,8.7,,,,"['Cal-EP', 'TMD']",j.cej.2019.121916
1,Exp-EP/TMD,348.7,389.7,,16.7,,,,"['Exp-EP', 'TMD']",j.cej.2019.121916
2,TMD,201.3,204.5,,14.9,,,,['TMD'],j.cej.2019.121916
3,EP,356.9,407.5,14.5,6.5,20.1,NR,Yes,['EP'],j.cej.2019.121916
4,EP-DOPO,289.2,387.2,13.6,5.9,31.9,V-1,No,"['EP', 'DOPO']",j.cej.2019.121916
5,EP-0.5,356.3,398.2,14.6,11.5,25.0,NR,No,['EP(0.5)'],j.cej.2019.121916
6,EP-1.0,354.9,398.0,14.6,12.5,28.3,V-1,No,['EP(1.0)'],j.cej.2019.121916
7,EP-1.5,354.0,393.2,13.9,13.3,30.7,V-1,No,['EP(1.5)'],j.cej.2019.121916
8,EP-2.0,348.7,389.7,12.3,16.7,32.8,V-0,No,['EP(2.0)'],j.cej.2019.121916

File: 3.2 Consolidated View of Tabular Data/Data/4- Consolidated_View_Ds/family/j.polymdegradstab.2015.08.005.csv
,Samples,FPI (m²s/kW),FGI (kW/m²s),PHRR (kW/m²),THR (mJ/m²),MLR (g/s),EHC (MJ/kg),TSR (m²/m²),TSP (m²),SEA (m/kg),Residue (%),TTI (s),FGI (kW/m²s)_err,Vectors,Ref
0,96+4,0.25,3.1,392.0,59.0,0.045,23.7,197066.0,17.4,789.0,29.0,,,"['(0.96)', '(0.04)']",j.polymdegradstab.2015.08.005
1,955,0.32,2.7,308.0,495.0,0.036,23.2,1107.0,9.8,53016.0,33.0,,,['(955)'],j.polymdegradstab.2015.08.005
2,96+5,0.37,2.2,257.0,53.0,0.036,25.4,1115.0,9.9,431.0,41.0,,,"['(0.96)', '(0.05)']",j.polymdegradstab.2015.08.005
3,98+6,0.45,1.7,217.0,407.0,0.036,24.6,1114.0,9.8,507.0,49.0,,,"['(98)', '(6)']",j.polymdegradstab.2015.08.005
4,92+8,0.37,2.2,251.0,57.0,0.033,25.01,148079.0,12.9,506.0,52.0,,,"['(0.92)', '(0.08)']",j.polymdegradstab.2015.08.005
5,BD,0.25,3.1,392.0,59.0,0.045,23.7,197066.0,17.4,789.0,29.0,96.0,,['BD'],j.polymdegradstab.2015.08.005
6,PMI-HSi5/BD,0.32,2.7,308.0,495.0,0.036,23.2,1107.0,9.8,53016.0,33.0,95.0,,"['PMI-HSi5', 'BD']",j.polymdegradstab.2015.08.005
7,PMI-HSi10/BD,0.37,2.2,257.0,53.0,0.036,25.4,1115.0,9.9,43110.0,41.0,96.0,,"['PMI-HSi(10)', 'BD']",j.polymdegradstab.2015.08.005
8,PMI-HSi15/BD,0.45,1.7,217.0,407.0,0.036,24.6,1114.0,9.8,507.0,49.0,98.0,,"['PMI-HSi(15)', 'BD']",j.polymdegradstab.2015.08.005
9,BD,0.25,3.14,392.0,59.0,0.045,23.7,197066.0,17.4,789.0,29.0,96.0,0.6,['BD'],j.polymdegradstab.2015.08.005
10,PMI-HSi15/BD,0.45,1.7,217.0,407.0,0.036,24.6,1114.0,9.8,507.0,491.0,98.0,0.1,"['PMI-HSi(15)', 'BD']",j.polymdegradstab.2015.08.005
11,PMI-HSi20/BD,0.37,2.2,251.0,57.0,0.033,25.01,148079.0,12.9,506.0,52.0,92.0,0.2,"['PMI-HSi(20)', 'BD']",j.polymdegradstab.2015.08.005
12,PMI-HSi5/BD,0.32,2.7,308.0,49.0,0.036,23.2,1107.0,9.8,53016.0,33.0,95.0,0.1,"['PMI-HSi5', 'BD']",j.polymdegradstab.2015.08.005
13,PMI-HSi10/BD,0.37,2.2,257.0,53.0,0.036,25.4,1115.0,9.9,431.0,41.0,96.0,0.2,"['PMI-HSi(10)', 'BD']",j.polymdegradstab.2015.08.005

File: 3.2 Consolidated View of Tabular Data/Data/4- Consolidated_View_Ds/family/j.polymdegradstab.2017.05.026.csv
,Samples,T5% (°C),Tmax (°C),Residue (%),TTI (s),PHRR (kW/m²),THR (MJ/m²),TSP (m²),Char yield (%),Vectors,Ref
0,EP,348.0,375.0,10.7,49.0,1247.0,49.8,26.7,3.9,['EP'],j.polymdegradstab.2017.05.026
1,EP/MFAPP/ORCC15.6,290.0,348.0,19.2,29.0,554.0,20.9,10.2,36.8,"['EP', 'MFAPP', 'ORCC(15.6)']",j.polymdegradstab.2017.05.026
2,EP/MFAPP/PER,300.0,351.0,16.6,27.0,961.0,39.9,20.6,13.9,"['EP', 'MFAPP', 'PER']",j.polymdegradstab.2017.05.026
3,EP/MFAPP/RCC,293.0,346.0,12.1,30.0,1055.0,40.5,24.5,11.7,"['EP', 'MFAPP', 'RCC']",j.polymdegradstab.2017.05.026
