Repository: AMETHYST-2025/CCASL

# CCASL

## Overview
***

This overview displays the main sections of CCASL, known as:
- [ ] 3.1 From Domain Knowledge to a Corpus of PDF Documents (A,B)
- [ ] 3.2 Creation of a Consolidated View of the Publications' Relevant Tables (C)
- [ ] 3.3 Counterexample Detection with g3-Relaxed Equality on Adesit (D)
***

## 3.1 PDF Document Acquisition

The first step is the creation of a PDF database related to your study. 
In this application, parameters have been set in the Python files. 
A sample of the downloaded PDFs is provided in the 'Data Samples' folder.
- [ ] `Approach_a_Journal.py` : Publications extracted from 11 target journals
- [ ] `Approach_b_GoogleScholar.py` : exploits google scholar
- [ ] `Data_Samples` : Sample of 682 PDFs (Approach-a) over 3400, and all the 682 of (approach-b), download [here](https://zenodo.org/records/15115892).
```
python3.9 file.py
```
***

## 3.2 Consolidated View of Tabular Data

This is the most important part of the work because it contains the programs for extraction, relevance recommendation, table normalization, and data integration. 
These programs can be executed in the following order
- [ ] `Table_Extraction.py`: Captures all the tables in a PDF.
- [ ] `Recommendation.py`: Classifies images of tables based on their relevance using keywords.
- [ ] `textract.py` : Contains the code for image preprocessing, and the connection to the Amazon Textract API, but we recommend using the web interface, which also offers a free trial [AWSTextract](https://aws.amazon.com/fr/textract/).
- [ ] `Normalization.py` & `Samples_Normalization.py`: A global rule-based program designed to normalize certain frequent attributes (e.g., chemical properties) in epoxy-amine publications.
- [ ]  `RNN_column_name.py` : A machine learning-based approach for attribute name normalization using RNN.
- [ ] `ChemDataExtractor.py`: is use in `Normalization.py` to detect acronym and abbreviation, notably 'EP' which is usually describe in "Experimental and method".
- [ ] `Data_Integration.py`: Creates an integrated view of the case study from the paper (V(EA), SM_bf, SM_af, Tg).
- [ ] `Data`: Contains samples of intermediate results, more data is given on [zotero](https://zenodo.org/records/15115892).
***

## 3.3 CounterExample detection

- [ ] The file `Tg_SM.xlsx` contains the results of `Data_Integration.py`, after manual cleaning and completing, the results are save in: `Tg_SM_clean.xlsx`.
- [ ] Use the file `Tg_SM_clean.csv` to visualize counterexamples on [ADESIT](https://adesit.liris.cnrs.fr/).
- [ ] The file `CCASL_counterexamples.xlsx` Contains highlighted counterexamples for the following parameters: ε_bf = 330 MPa, ε_af = 8 MPa, and ε_Tg = 12°C.

***

## Associated paper
(preprint) Aymar TCHAGOUE, Véronique EGLIN, Sébastien PRUVOST, Jean-Marc PETIT, Jannick DUCHET-RUMEAU, Jean-Francois GERARD. "CCASL: Counterexamples to Comparative Analysis of Scientific Literature - Application to Polymers." *Journal of Intelligent Information Systems* [10.21203/rs.3.rs-6074889/v1](https://doi.org/10.21203/rs.3.rs-6074889/v1).

# 3.2 Consolidated View of Tabular Data

This is the most important part of the work because it contains the programs for extraction, relevance recommendation, table normalization, and data integration. 
These programs can be executed in the following order
- [ ] `Table_Extraction.py`: Captures all the tables in a PDF.
- [ ] `Recommendation.py`: Classifies images of tables based on their relevance using keywords.
- [ ] `textract.py` : Contains the code for image preprocessing, and the connection to the Amazon Textract API, but we recommend using the web interface, which also offers a free trial. [AWSTextract](https://aws.amazon.com/fr/textract/)
- [ ] `Normalization.py` & `Samples_Normalization.py`: A global rule-based program designed to normalize certain frequent attributes (e.g., chemical properties) in epoxy-amine publications. 
- [ ]  `RNN_column_name.py` : A machine learning-based approach for attribute name normalization using RNN.
- [ ] `ChemDataExtractor.py`: is use in `Normalization.py` to detect acronym and abbreviation, notably 'EP' which is usually describe in "Experimental and method"
- [ ] `Data_Integration.py`: Creates an integrated view of the case study from the paper (V(EA), SM_bf, SM_af, Tg).
- [ ] `Data`: Contains samples of intermediate results, more data is given on [zotero](https://zenodo.org/records/15115892)

File: 3.2 Consolidated View of Tabular Data/Data/3- Sample_Tables_CSV_Normalized/CSV_PDF/j.carbpol.2013.05.062.csv
,Samples,C (%),H (%),N (%),Distribution ratio (L/g) U-CMC-SAL,Distribution ratio (L/g) N-CMC-SAL,"Selectivity coefficient, U-CMC-SAL","B UO22+/M""+ N-CMC-SAL","Relative selectivity coefficient, B,",Kc,Unnamed: 3,.1,-AG ads,(k)/mol),.2,ads (kJ/mol),S ads (I/molK),Vectors,Ref
0,Al-CMC,39.1,5.7,0.026,,,,,,,,,,,,,,"['Al', 'CMC']",j.carbpol.2013.05.062
1,CMC,40.3,5.8,0.03,,,,,,,,,,,,,,['CMC'],j.carbpol.2013.05.062
2,CMC-SAL,59.3,5.5,19.5,,,,,,,,,,,,,,"['CMC', 'SAL']",j.carbpol.2013.05.062
3,CMC-g-PAH,41.4,7.4,34.4,,,,,,,,,,,,,,"['CMC', 'g', 'PAH']",j.carbpol.2013.05.062
4,CMC-g-PAN,55.9,4.6,15.6,,,,,,,,,,,,,,"['CMC', 'g', 'PAN']",j.carbpol.2013.05.062
5,Co2+,,,,2.81,3.17,82.54,11.15,7.4,,,,,,,,,"['Co2', '']",j.carbpol.2013.05.062
6,Cu2,,,,5.25,5.89,42.14,6.0,7.02,,,,,,,,,['Cu2'],j.carbpol.2013.05.062
7,Fe3+,,,,6.41,65.67,34.51,0.54,25.69,,,,,,,,,"['Fe3', '']",j.carbpol.2013.05.062
8,Mn2+,,,,2.68,2.23,21.55,15.86,63.9,,,,,,,,,"['Mn2', '']",j.carbpol.2013.05.062
9,N-CMC-SAL,,,,,,,,,32.3,19.13,14.0,8.46,7.42,6.87,32.19,81.16,"['N', 'CMC', 'SAL']",j.carbpol.2013.05.062
10,U-CMC-SAL,63.2,6.3,17.8,,,,,,149.02,36.5,24.01,12.11,9.08,8.27,70.52,200.02,"['U', 'CMC', 'SAL']",j.carbpol.2013.05.062
11,UO2²+,,,,221.22,35.36,-,-,,,,,,,,,,"['UO2²', '']",j.carbpol.2013.05.062
12,VO2+,,,,4.4,3.88,50.27,9.11,5.52,,,,,,,,,"['VO2', '']",j.carbpol.2013.05.062

File: 3.2 Consolidated View of Tabular Data/Data/3- Sample_Tables_CSV_Normalized/CSV_PDF/j.cej.2017.12.086.csv
,Samples,P%³,LOI (%),UL-94,Unnamed: 5,.1,.2,amples T5% a (C),amples Tmax ( °C(),amples W700 C (%),Air T5% (C),Air Tmax1 (C),Air Tmax2 (C),Air W700 (%),Vectors,Ref
0,.5% DPIPP/EP,,,,,,,329.1,370.7,22.7,328.6,373.0,623.0,2.2,"['(0.005)DPIPP', 'EP']",j.cej.2017.12.086
1,.5% DPPIO/EP,,,,,,,362.4,426.8,15.5,352.0,414.8,564.9,0.3,"['(0.005)DPPIO', 'EP']",j.cej.2017.12.086
2,15% DPIPP/EP,1.55,31.5,2s/1: S,V-0,13s/9s,V-1,,,,,,,,"['(0.15)DPIPP', 'EP']",j.cej.2017.12.086
3,15% DPPIO/EP,1.72,38.0,2 s/ls,V-0,4 s/3s,V-0,,,,,,,,"['(0.15)DPPIO', 'EP']",j.cej.2017.12.086
4,5% DPIPP/EP,,,,,,,318.6,353.6,25.3,318.4,350.2,554.4,12.0,"['(0.05)DPIPP', 'EP']",j.cej.2017.12.086
5,5% DPPIO/EP,,,,,,,344.6,410.5,16.0,338.5,390.8,581.8,2.3,"['(0.05)DPPIO', 'EP']",j.cej.2017.12.086
6,5% MZ/EP,,,,,,,300.0,440.8,9.8,297.4,439.7,558.8,0.0,"['(0.05)MZ', 'EP']",j.cej.2017.12.086
7,7.5% DPIPP/EP,0.77,27.5,> 1 min/-,NR,-,-,,,,,,,,"['(0.075)DPIPP', 'EP']",j.cej.2017.12.086
8,7.5% DPPIO/EP,0.86,33.0,> 1min/-,NR,-,-,,,,,,,,"['(0.075)DPPIO', 'EP']",j.cej.2017.12.086
9,7.5% MZ/EP,-,21.0,1 min/-,NR,-,-,,,,,,,,"['(0.075)MZ', 'EP']",j.cej.2017.12.086

File: 3.2 Consolidated View of Tabular Data/Data/3- Sample_Tables_CSV_Normalized/CSV_PDF/j.cej.2021.128763.csv
,Samples,KH 10⁻² (mol/kg.kpa),C1 (kg.mol⁻¹),C2 -,SBET,Vt (cm3.g-1),dp (nm)b,Curve type,Vectors,Ref
0,CNT- COOH DETASi,99.89,14.26,6.95,,,,,"['CNT', 'COOHDETASi']",j.cej.2021.128763
1,CNT-COOH,0.08,44.62,-,121.0,0.63,1.3,,"['CNT', 'COOH']",j.cej.2021.128763
2,CNT-COOH_DETASi,,,,74.0,0.35,1.9,,"['CNT', 'COOH_DETASi']",j.cej.2021.128763
3,CNT-OH,-,-,-,103.0,0.54,2.5,,"['CNT', 'OH']",j.cej.2021.128763
4,CNT-OH_DETASI,,,,83.0,0.34,1.9,,"['CNT', 'OH_DETASI']",j.cej.2021.128763
5,CNT-OH_DETASi,3.17,36.16,93.67,,,,,"['CNT', 'OH_DETASi']",j.cej.2021.128763
6,CNT-SD,,,,112.0,0.58,2.6,IVa,"['CNT', 'SD']",j.cej.2021.128763
7,CNT-SD_DETASi,19.5,26.5,38.83,88.0,0.37,1.9,,"['CNT', 'SD_DETASi']",j.cej.2021.128763

File: 3.2 Consolidated View of Tabular Data/Data/3- Sample_Tables_CSV_Normalized/CSV_PDF/j.compscitech.2017.01.026.csv
,Samples,CNT/Epoxy adhesive  rd,CNT/Epoxy adhesive  Y,"Epoxy adhesive ,d Y",Epoxy adhesive Y,GFRP rd,GFRP y,rd,YP,Y,W,W a,Vectors,Ref
0,Average,26.45,0.72,27.42,13.86,30.71,15.52,,,,,,['Average'],j.compscitech.2017.01.026
1,Epoxy,,,,,,,26.1,11.9,38.0,79.5,23.3,['EP'],j.compscitech.2017.01.026
2,Epoxy + CNT,,,,,,,27.2,0.6,27.8,59.6,40.4,"['EP', 'CNT']",j.compscitech.2017.01.026
3,Ethyleneglycol/Diiodomethane,29.88,0.03,39.27,1.36,36.8,4.69,,,,,,"['Ethyleneglycol', 'Diiodomethane']",j.compscitech.2017.01.026
4,Formamide/Diiodomethane,29.94,0.02,39.33,1.31,37.56,3.45,,,,,,"['Formamide', 'Diiodomethane']",j.compscitech.2017.01.026
5,Formamide/Ethyleneglycol,31.36,0.0,40.96,1.0,60.84,0.0,,,,,,"['Formamide', 'Ethyleneglycol']",j.compscitech.2017.01.026
6,GFRP,,,,,,,26.4,15.4,41.9,,,['GFRP'],j.compscitech.2017.01.026
7,Linear regression,27.24,0.58,26.09,12.01,26.11,15.36,,,,,,['Linearregression'],j.compscitech.2017.01.026
8,Water,,,,,,,22.0,50.2,72.2,,,['Water'],j.compscitech.2017.01.026
9,Water/Diiodomethane,28.58,0.59,33.73,11.98,32.67,15.39,,,,,,"['Water', 'Diiodomethane']",j.compscitech.2017.01.026
10,Water/Ethyleneglycol,20.9,1.45,8.16,29.47,11.95,29.47,,,,,,"['Water', 'Ethyleneglycol']",j.compscitech.2017.01.026
11,Water/Formamide,18.06,2.25,3.06,38.03,4.41,40.11,,,,,,"['Water', 'Formamide']",j.compscitech.2017.01.026

File: 3.2 Consolidated View of Tabular Data/Data/3- Sample_Tables_CSV_Normalized/CSV_PDF/j.ijadhadh.2011.06.016.csv
,Samples,Calculation method Area,Calculation method CBT,Calculation method ECM,Calculation method Area_err,Calculation method CBT_err,Calculation method ECM_err,Macroscopic failure mode,Unnamed: 3,Vectors,Ref
0,Epoxy,86.3,87.0,92.1,20.3,26.4,18.7,100,-,['EP'],j.ijadhadh.2011.06.016
1,Epoxy/CNF,99.1,96.0,96.7,7.7,8.7,8.2,100,-,"['EP', 'CNF']",j.ijadhadh.2011.06.016
2,Epoxy/CNT,116.8,105.3,105.3,18.6,8.9,7.4,80,20,"['EP', 'CNT']",j.ijadhadh.2011.06.016

File: 3.2 Consolidated View of Tabular Data/Data/3- Sample_Tables_CSV_Normalized/CSV_PDF/j.matchemphys.2009.07.045.csv
,Samples,E1 (kJ mol-1,E2 (kJ mol-1),InA1,In A2,T(°C),k1 (min⁻¹),k2 (min⁻¹),m,n,m+ n,Of,(1g-1),Tp (°C),Vectors,Ref
0,Acid treated CNFs/epoxy,51.34,47.25,16.15,10.01,200.0,0.068,0.179,0.93,1.54,2.47,0.85,,,"['AcidtreatedCNFs', 'EP']",j.matchemphys.2009.07.045
1,As-received CNFs/epoxy,52.55,46.11,17.06,10.23,200.0,0.063,0.157,1.12,1.56,2.68,0.83,,,"['As-receivedCNFs', 'EP']",j.matchemphys.2009.07.045
2,CNFs (1 wt.%)/epoxy,,,,,,,,,,,,444.0,201.0,"['CNFs((0.01))', 'EP']",j.matchemphys.2009.07.045
3,CNFs (3 wt.%)/epoxy,,,,,,,,,,,,446.0,201.0,"['CNFs((0.03))', 'EP']",j.matchemphys.2009.07.045
4,CNFs (5 wt.%)/epoxy,,,,,,,,,,,,439.0,202.0,"['CNFs((0.05))', 'EP']",j.matchemphys.2009.07.045
5,Neat epoxy,54.79,41.96,18.89,8.87,200.0,0.065,0.156,1.02,1.64,2.66,0.83,440.0,200.0,['EP'],j.matchemphys.2009.07.045
6,Silane treated CNFs/epoxy,45.42,49.52,15.78,10.92,200.0,0.071,0.184,1.16,1.51,2.67,0.87,,,"['SilanetreatedCNFs', 'EP']",j.matchemphys.2009.07.045
7,Silanized CNFs (1 wt.%)/epoxy,,,,,,,,,,,,492.0,196.0,"['SilanizedCNFs((0.01))', 'EP']",j.matchemphys.2009.07.045
8,Silanized CNFs (3 wt.%)/epoxy,,,,,,,,,,,,464.0,201.0,"['SilanizedCNFs((0.03))', 'EP']",j.matchemphys.2009.07.045
9,Silanized CNFs (5 wt.%)/epoxy,,,,,,,,,,,,452.0,203.0,"['SilanizedCNFs((0.05))', 'EP']",j.matchemphys.2009.07.045

File: 3.2 Consolidated View of Tabular Data/Data/3- Sample_Tables_CSV_Normalized/CSV_PDF/j.polymdegradstab.2013.12.013.csv
,Samples,T5% (°C),T10% (°C),Tmax (°C),Tmax (C).1,Residue weight ratio at 600 °C (%),tign (s),Time PHRR (s),PHRR (kW/m²),THR (MJ/m²),AMLR (g/s),Vectors,Ref
0,EP/SDPS-2,330.0,359.0,406.0,582.0,10.7,62.0,122.0,1378.0,203.0,0.0828,"['EP', 'SDPS(2)']",j.polymdegradstab.2013.12.013
1,EP/SDPS/SPDM-1,321.0,343.0,390.0,590.0,11.8,,,,,,"['EP', 'SDPS', 'SPDM(1)']",j.polymdegradstab.2013.12.013
2,EP/SDPS/SPDM-2,327.0,344.0,382.0,582.0,18.3,62.0,134.0,1122.0,207.0,0.0706,"['EP', 'SDPS', 'SPDM(2)']",j.polymdegradstab.2013.12.013
3,EP/SDPS/SPDM-3,306.0,328.0,374.0,590.0,13.5,,,,,,"['EP', 'SDPS', 'SPDM(3)']",j.polymdegradstab.2013.12.013
4,EP/SPDM-2,303.0,326.0,406.0,598.0,15.9,,,,,,"['EP', 'SPDM(2)']",j.polymdegradstab.2013.12.013
5,Neat EP,355.0,378.0,422.0,574.0,5.9,86.0,138.0,1650.0,213.0,0.0837,['EP'],j.polymdegradstab.2013.12.013

File: 3.2 Consolidated View of Tabular Data/Data/3- Sample_Tables_CSV_Normalized/CSV_PDF/j.polymdegradstab.2013.12.021.csv
,Samples,TTI (s),FO(s),PHRR (kW/m²),THR (MJ/m²),EHC (MJ/kg),TSR (m²/m²),Char (%),Vectors,Ref
0,UP/allyl-PH: 70/30,54.0,179.0,960.0,71.0,19.6,3820.0,11.0,"['UP(0.7)', 'allyl-PH(0.3)']",j.polymdegradstab.2013.12.021
1,UP/allyl-PH: 70/30-RDP,52.0,153.0,620.0,41.0,12.3,4440.0,14.0,"['UP(0.7)', 'allyl-PH(0.3)', 'RDP']",j.polymdegradstab.2013.12.021
2,UP/allyl-PH: 70/30-BADP,51.0,156.0,680.0,46.0,13.6,4890.0,13.0,"['UP(0.7)', 'allyl-PH(0.3)', 'BADP']",j.polymdegradstab.2013.12.021
3,UP/allyl-PH: 70/30-DOPO,55.0,213.0,540.0,47.0,13.5,4650.0,17.0,"['UP(0.7)', 'allyl-PH(0.3)', 'DOPO']",j.polymdegradstab.2013.12.021
4,UP/allyl-PH: 50/50,57.0,201.0,800.0,61.0,18.0,3170.0,14.0,"['UP(0.5)', 'allyl-PH(0.5)']",j.polymdegradstab.2013.12.021
5,UP/allyl-PH: 50/50-RDP,47.0,151.0,570.0,40.0,13.6,3660.0,23.0,"['UP(0.5)', 'allyl-PH(0.5)', 'RDP']",j.polymdegradstab.2013.12.021
6,UP/allyl-PH: 50/50-BADP,51.0,153.0,590.0,42.0,13.5,4180.0,19.0,"['UP(0.5)', 'allyl-PH(0.5)', 'BADP']",j.polymdegradstab.2013.12.021
7,UP/allyl-PH: 50/50-DOPO,47.0,194.0,530.0,44.0,12.5,4220.0,18.0,"['UP(0.5)', 'allyl-PH(0.5)', 'DOPO']",j.polymdegradstab.2013.12.021
8,Allyl-PH,72.0,216.0,880.0,48.0,20.1,2210.0,27.0,['Allyl-PH'],j.polymdegradstab.2013.12.021
9,Allyl-PH: RDP,61.0,143.0,780.0,33.0,14.2,2410.0,37.0,"['Allyl-PH', 'RDP']",j.polymdegradstab.2013.12.021
10,Allyl-PH: BADP,67.0,130.0,830.0,35.0,16.4,2410.0,37.0,"['Allyl-PH', 'BADP']",j.polymdegradstab.2013.12.021
11,Allyl-PH: DOPO,83.0,171.0,540.0,32.0,11.8,3060.0,33.0,"['Allyl-PH', 'DOPO']",j.polymdegradstab.2013.12.021
12,UP/epoxy-PH: 70/30,39.0,148.0,885.0,54.0,18.0,2699.0,11.0,"['UP(0.7)', 'EP-PH(0.3)']",j.polymdegradstab.2013.12.021
13,UP/epoxy-PH: 70/30-RDP,44.0,143.0,558.0,38.0,12.2,4040.0,17.0,"['UP(0.7)', 'EP-PH(0.3)', 'RDP']",j.polymdegradstab.2013.12.021
14,UP/epoxy-PH: 70/30-BADP,42.0,157.0,565.0,45.0,16.0,4302.0,14.0,"['UP(0.7)', 'EP-PH(0.3)', 'BADP']",j.polymdegradstab.2013.12.021
15,UP/epoxy-PH: 70/30-DOPO,20.0,149.0,509.0,46.0,14.1,3645.0,14.0,"['UP(0.7)', 'EP-PH(0.3)', 'DOPO']",j.polymdegradstab.2013.12.021
16,UP/epoxy-PH: 50/50,34.0,151.0,682.0,50.0,18.9,2203.0,20.0,"['UP(0.5)', 'EP-PH(0.5)']",j.polymdegradstab.2013.12.021
17,UP/epoxy-PH: 50/50-RDP,45.0,139.0,528.0,36.0,12.0,3602.0,22.0,"['UP(0.5)', 'EP-PH(0.5)', 'RDP']",j.polymdegradstab.2013.12.021
18,UP/epoxy-PH: 50/50-BADP,44.0,145.0,549.0,40.0,14.0,3665.0,19.0,"['UP(0.5)', 'EP-PH(0.5)', 'BADP']",j.polymdegradstab.2013.12.021
19,UP/epoxy-PH: 50/50-DOPO,24.0,115.0,542.0,36.0,14.0,2756.0,18.0,"['UP(0.5)', 'EP-PH(0.5)', 'DOPO']",j.polymdegradstab.2013.12.021
20,Epoxy-PH,35.0,145.0,489.0,34.0,23.4,603.0,48.0,['EP-PH'],j.polymdegradstab.2013.12.021
21,Epoxy-PH: RDP,40.0,113.0,539.0,26.0,15.0,1510.0,40.0,"['EP-PH', 'RDP']",j.polymdegradstab.2013.12.021
22,Epoxy-PH: BADP,38.0,119.0,514.0,28.0,15.6,1777.0,38.0,"['EP-PH', 'BADP']",j.polymdegradstab.2013.12.021
23,Epoxy-PH: DOPO,22.0,115.0,502.0,30.0,17.4,1345.0,42.0,"['EP-PH', 'DOPO']",j.polymdegradstab.2013.12.021
24,PH,33.0,156.0,467.0,38.0,22.6,594.0,46.0,['PH'],j.polymdegradstab.2013.12.021
25,PH: BADP,40.0,140.0,555.0,35.0,19.0,1539.0,42.0,"['PH', 'BADP']",j.polymdegradstab.2013.12.021
26,PH: DOPO,19.0,157.0,536.0,45.0,20.8,1362.0,43.0,"['PH', 'DOPO']",j.polymdegradstab.2013.12.021
27,PH: RDP,39.0,131.0,519.0,30.0,16.0,1411.0,43.0,"['PH', 'RDP']",j.polymdegradstab.2013.12.021
28,UP,40.0,178.0,1050.0,79.0,19.7,4090.0,1.0,['UP'],j.polymdegradstab.2013.12.021
29,UP/PH: 50/50,31.0,156.0,584.0,48.0,21.5,1357.0,37.0,"['UP(0.5)', 'PH(0.5)']",j.polymdegradstab.2013.12.021
30,UP/PH: 50/50-BADP,32.0,171.0,537.0,47.0,16.9,2867.0,26.0,"['UP(0.5)', 'PH(0.5)', 'BADP']",j.polymdegradstab.2013.12.021
31,UP/PH: 50/50-DOPO,23.0,209.0,506.0,64.0,14.8,5584.0,21.0,"['UP(0.5)', 'PH(0.5)', 'DOPO']",j.polymdegradstab.2013.12.021
32,UP/PH: 50/50-RDP,37.0,154.0,522.0,41.0,16.0,2573.0,26.0,"['UP(0.5)', 'PH(0.5)', 'RDP']",j.polymdegradstab.2013.12.021
33,UP/PH: 70/30,31.0,178.0,668.0,59.0,20.6,2307.0,25.0,"['UP(0.7)', 'PH(0.3)']",j.polymdegradstab.2013.12.021
34,UP/PH: 70/30-BADP,46.0,201.0,476.0,56.0,15.0,4897.0,16.0,"['UP(0.7)', 'PH(0.3)', 'BADP']",j.polymdegradstab.2013.12.021
35,UP/PH: 70/30-DOPO,27.0,175.0,429.0,54.0,14.9,4580.0,13.0,"['UP(0.7)', 'PH(0.3)', 'DOPO']",j.polymdegradstab.2013.12.021
36,UP/PH: 70/30-RDP,49.0,176.0,503.0,45.0,12.7,4248.0,17.0,"['UP(0.7)', 'PH(0.3)', 'RDP']",j.polymdegradstab.2013.12.021
37,UP: BADP,48.0,150.0,800.0,53.0,13.1,6230.0,6.0,"['UP', 'BADP']",j.polymdegradstab.2013.12.021
38,UP: DOPO,44.0,148.0,850.0,54.0,12.6,6130.0,1.0,"['UP', 'DOPO']",j.polymdegradstab.2013.12.021
39,UP: RDP,49.0,131.0,840.0,44.0,11.9,5430.0,2.0,"['UP', 'RDP']",j.polymdegradstab.2013.12.021

File: 3.2 Consolidated View of Tabular Data/Data/3- Sample_Tables_CSV_Normalized/CSV_PDF/j.polymdegradstab.2014.07.023.csv
,Samples,EP,OPS,PEPA,APP,DOPO,Si content,P Content,Tonset (°C),Tmax (°C),Residues at 800 ° C (%),TTI (s),PHRR (kW/m²),THR (MJ/m²),TSR (m²/m²),SEA (m²/kg),COY (kg/kg),CO₂Y (kg/kg),TTI (s)_err,PHRR (kW/m²)_err,THR (MJ/m²)_err,TSR (m²/m²)_err,SEA (m²/kg)_err,COY (kg/kg)_err,CO₂Y (kg/kg)_err,Vectors,Ref
0,EP/APP,97.1,,/,2.9,/,/,0.9,376.0,410.0,20.2,61.0,1087.0,96.0,3782.0,974.0,0.11,2.16,2.0,30.0,2.0,190.0,23.0,0.01,0.01,"['EP', 'APP']",j.polymdegradstab.2014.07.023
1,EP/DOPO,93.7,/,,/,6.3,/,0.9,365.0,394.0,16.8,55.0,684.0,76.0,3800.0,1324.0,0.13,1.67,1.0,28.0,1.0,186.0,39.0,0.01,0.01,"['EP', 'DOPO']",j.polymdegradstab.2014.07.023
2,EP/OPS,95.9,4.1,/,/,/,0.9,/,401.0,427.0,17.8,55.0,626.0,112.0,3729.0,899.0,0.08,2.0,1.0,30.0,2.0,188.0,35.0,0.01,0.01,"['EP', 'OPS']",j.polymdegradstab.2014.07.023
3,EP/OPS/APP,96.5,2.1,/,1.4,,0.45,0.45,375.0,416.0,21.0,63.0,584.0,101.0,3895.0,943.0,0.09,2.05,2.0,28.0,3.0,212.0,38.0,0.01,0.01,"['EP', 'OPS', 'APP']",j.polymdegradstab.2014.07.023
4,EP/OPS/DOPO,94.8,2.1,/,,3.1,0.45,0.45,376.0,404.0,18.8,55.0,548.0,83.0,3899.0,1039.0,0.13,1.91,1.0,23.0,2.0,160.0,43.0,0.01,0.01,"['EP', 'OPS', 'DOPO']",j.polymdegradstab.2014.07.023
5,EP/OPS/PEPA,95.3,2.1,2.6,/,,0.45,0.45,357.0,398.0,22.8,52.0,524.0,84.0,3594.0,961.0,0.1,1.96,2.0,25.0,2.0,193.0,36.0,0.01,0.01,"['EP', 'OPS', 'PEPA']",j.polymdegradstab.2014.07.023
6,EP/PEPA,94.8,/,5.2,/,,,0.9,349.0,390.0,26.1,53.0,538.0,78.0,3196.0,936.0,0.11,2.0,2.0,24.0,2.0,156.0,34.0,0.01,0.01,"['EP', 'PEPA']",j.polymdegradstab.2014.07.023
7,Pure EP,100.0,/,/,/,/,/,/,395.0,431.0,12.0,50.0,860.0,112.0,4182.0,897.0,0.07,1.82,2.0,22.0,3.0,210.0,30.0,0.01,0.01,['EP'],j.polymdegradstab.2014.07.023

File: 3.2 Consolidated View of Tabular Data/Data/3- Sample_Tables_CSV_Normalized/CSV_PDF/j.polymdegradstab.2014.11.017.csv
,Samples,LOI (%),TTI (s),PHRR (kW/m²),THR (MJ/m²),TSR (m²/m²),Mechanism,Residues (%),EHC (MJ/kg),LOI (%)_err,TTI (s)_err,EP,APP-MMT,OPS,DOPO,P content,Si content,Tonset (°C),Tmax (°C),Residues (800 °C) (%),Vectors,Ref
0,APP-MMT (P),2.1,3.0,115.5,20.5,679.3,Intumescence,,,,,,,,,,,,,,['APP-MMT(P)'],j.polymdegradstab.2014.11.017
1,APP-MMT OPS/DOPO,,,38.1,6.78,224.2,Intumescence Blowing-out,,,0.7,1.0,,,,,,,,,,"['APP-MMTOPS', 'DOPO']",j.polymdegradstab.2014.11.017
2,EP/APP -MMT,,60.0,393.0,33.0,1522.0,,39.0,18.0,,,,,,,,,,,,"['EP', 'APP-MMT']",j.polymdegradstab.2014.11.017
3,EP/APP-MMT,,,,,,,,,,,94.8,10.0,/,/,3.3,/,347.0,376.0,30.6,"['EP', 'APP-MMT']",j.polymdegradstab.2014.11.017
4,EP/OPS/ DOPO,,58.0,540.0,82.0,3786.0,,12.0,23.0,,,,,,,,,,,,"['EP', 'OPS', 'DOPO']",j.polymdegradstab.2014.11.017
5,EP/OPS/DOPO,,,,,,,,,,,94.8,/,2.5,2.5,0.54,0.36,380.0,414.0,20.8,"['EP', 'OPS', 'DOPO']",j.polymdegradstab.2014.11.017
6,OPS/DOPO (P+Si),8.9,8.9,307.8,27.1,207.6,Blowing-out,,,,,,,,,,,,,,"['OPS', 'DOPO(P+Si)']",j.polymdegradstab.2014.11.017
7,Pure EP,,50.0,860.0,112.0,4182.0,,7.0,31.0,,,100.0,/,/,/,/,/,398.0,444.0,12.3,['EP'],j.polymdegradstab.2014.11.017

File: 3.2 Consolidated View of Tabular Data/Data/3- Sample_Tables_CSV_Normalized/CSV_PDF/j.polymdegradstab.2016.09.029.csv
,Samples,LOI (%),UL-94,t1 (s),t2 (s),T5% 1 °C,char residue R1peak / (%°C-1),char residue Tmax1 / °C,char residue Y  at 700°C Cal. Exp.,Vectors,Ref
0,EP,21.0,NR,-,-,362.4,17.9,396.0,5.08,['EP'],j.polymdegradstab.2016.09.029
1,EP/10%HPSi,23.0,NR,-,-,,,,,"['EP', '(0.1)HPSi']",j.polymdegradstab.2016.09.029
2,EP/10%HPSi/0.3%MQ,,,,,357.3,12.43,359.4,12.1,"['EP', '(0.1)HPSi', '(0.003)MQ']",j.polymdegradstab.2016.09.029
3,EP/10%HPSi/0.5%MQ,,,,,358.2,11.57,396.1,13.54,"['EP', '(0.1)HPSi', '(0.005)MQ']",j.polymdegradstab.2016.09.029
4,EP/10%HPSi/1%MQ,,,,,350.2,4.91,388.0,15.62,"['EP', '(0.1)HPSi', '(0.01)MQ']",j.polymdegradstab.2016.09.029
5,EP/10%HPSi/3%MQ,,,,,357.9,4.81,399.0,16.22,"['EP', '(0.1)HPSi', '(0.03)MQ']",j.polymdegradstab.2016.09.029
6,EP/10%HPSi/5%MQ,,,,,348.8,5.05,376.5,17.53,"['EP', '(0.1)HPSi', '(0.05)MQ']",j.polymdegradstab.2016.09.029
7,MQ,,,,,314.3,5.28,493.8,48.49,['MQ'],j.polymdegradstab.2016.09.029
8,P/10%HPSi/0.3%MQ,26.0,V-1,11.49,3.47,,,,,"['P', '(0.1)HPSi', '(0.003)MQ']",j.polymdegradstab.2016.09.029
9,P/10%HPSi/0.5%MQ,30.5,V-0,4.38,3.49,,,,,"['P', '(0.1)HPSi', '(0.005)MQ']",j.polymdegradstab.2016.09.029
10,P/10%HPSi/1%MQ,31.0,V-0,6.38,3.22,,,,,"['P', '(0.1)HPSi', '(0.01)MQ']",j.polymdegradstab.2016.09.029
11,P/10%HPSi/3%MQ,30.0,V-1,8.36,5.01,,,,,"['P', '(0.1)HPSi', '(0.03)MQ']",j.polymdegradstab.2016.09.029
12,P/10%HPSi/5%MQ,28.0,V-1,7.62,5.34,,,,,"['P', '(0.1)HPSi', '(0.05)MQ']",j.polymdegradstab.2016.09.029
