Repository: AMETHYST-2025/CCASL

# CCASL

## Overview
***

This overview displays the main sections of CCASL, known as:
- [ ] 3.1 From Domain Knowledge to a Corpus of PDF Documents (A,B)
- [ ] 3.2 Creation of a Consolidated View of the Publications' Relevant Tables (C)
- [ ] 3.3 Counterexample Detection with g3-Relaxed Equality on Adesit (D)
***

## 3.1 PDF Document Acquisition

The first step is the creation of a PDF database related to your study. 
In this application, parameters have been set in the Python files. 
A sample of the downloaded PDFs is provided in the 'Data Samples' folder.
- [ ] `Approach_a_Journal.py` : Publications extracted from 11 target journals
- [ ] `Approach_b_GoogleScholar.py` : exploits google scholar
- [ ] `Data_Samples` : Sample of 682 PDFs (Approach-a) over 3400, and all the 682 of (approach-b), download [here](https://zenodo.org/records/15115892).
```
python3.9 file.py
```
***

## 3.2 Consolidated View of Tabular Data

This is the most important part of the work because it contains the programs for extraction, relevance recommendation, table normalization, and data integration. 
These programs can be executed in the following order
- [ ] `Table_Extraction.py`: Captures all the tables in a PDF.
- [ ] `Recommendation.py`: Classifies images of tables based on their relevance using keywords.
- [ ] `textract.py` : Contains the code for image preprocessing, and the connection to the Amazon Textract API, but we recommend using the web interface, which also offers a free trial [AWSTextract](https://aws.amazon.com/fr/textract/).
- [ ] `Normalization.py` & `Samples_Normalization.py`: A global rule-based program designed to normalize certain frequent attributes (e.g., chemical properties) in epoxy-amine publications.
- [ ]  `RNN_column_name.py` : A machine learning-based approach for attribute name normalization using RNN.
- [ ] `ChemDataExtractor.py`: is use in `Normalization.py` to detect acronym and abbreviation, notably 'EP' which is usually describe in "Experimental and method".
- [ ] `Data_Integration.py`: Creates an integrated view of the case study from the paper (V(EA), SM_bf, SM_af, Tg).
- [ ] `Data`: Contains samples of intermediate results, more data is given on [zotero](https://zenodo.org/records/15115892).
***

## 3.3 CounterExample detection

- [ ] The file `Tg_SM.xlsx` contains the results of `Data_Integration.py`, after manual cleaning and completing, the results are save in: `Tg_SM_clean.xlsx`.
- [ ] Use the file `Tg_SM_clean.csv` to visualize counterexamples on [ADESIT](https://adesit.liris.cnrs.fr/).
- [ ] The file `CCASL_counterexamples.xlsx` Contains highlighted counterexamples for the following parameters: ε_bf = 330 MPa, ε_af = 8 MPa, and ε_Tg = 12°C.

***

## Associated paper
(preprint) Aymar TCHAGOUE, Véronique EGLIN, Sébastien PRUVOST, Jean-Marc PETIT, Jannick DUCHET-RUMEAU, Jean-Francois GERARD. "CCASL: Counterexamples to Comparative Analysis of Scientific Literature - Application to Polymers." *Journal of Intelligent Information Systems* [10.21203/rs.3.rs-6074889/v1](https://doi.org/10.21203/rs.3.rs-6074889/v1).

# 3.2 Consolidated View of Tabular Data

This is the most important part of the work because it contains the programs for extraction, relevance recommendation, table normalization, and data integration. 
These programs can be executed in the following order
- [ ] `Table_Extraction.py`: Captures all the tables in a PDF.
- [ ] `Recommendation.py`: Classifies images of tables based on their relevance using keywords.
- [ ] `textract.py` : Contains the code for image preprocessing, and the connection to the Amazon Textract API, but we recommend using the web interface, which also offers a free trial. [AWSTextract](https://aws.amazon.com/fr/textract/)
- [ ] `Normalization.py` & `Samples_Normalization.py`: A global rule-based program designed to normalize certain frequent attributes (e.g., chemical properties) in epoxy-amine publications. 
- [ ]  `RNN_column_name.py` : A machine learning-based approach for attribute name normalization using RNN.
- [ ] `ChemDataExtractor.py`: is use in `Normalization.py` to detect acronym and abbreviation, notably 'EP' which is usually describe in "Experimental and method"
- [ ] `Data_Integration.py`: Creates an integrated view of the case study from the paper (V(EA), SM_bf, SM_af, Tg).
- [ ] `Data`: Contains samples of intermediate results, more data is given on [zotero](https://zenodo.org/records/15115892)

File: 3.2 Consolidated View of Tabular Data/Data/3- Sample_Tables_CSV_Normalized/0014-3057(87)90166-2_5_0.csv
,Samples,Temperature (K),B,at,k1 104/ (dm 1.5 mol 0.5 sec 1),k2104/ (dm4 4.5 mol 1.5 sec-1,R$,Vectors,Ref
0,DBA/FGE,373.2,1.45,0.907,1.58,3.06,0.9905,"['DBA', 'FGE']",0014-3057(87)90166-2_5_0
1,,,2.2,0.901,1.4,3.0,0.9971,[''],0014-3057(87)90166-2_5_0
2,,383.2,1.14,0.908,3.05,4.8,0.9991,[''],0014-3057(87)90166-2_5_0
3,,,1.2,0.906,2.95,5.08,0.9997,[''],0014-3057(87)90166-2_5_0
4,,,1.45,0.908,2.86,4.72,0.9998,[''],0014-3057(87)90166-2_5_0
5,,,1.92,0.904,2.36,5.04,0.999,[''],0014-3057(87)90166-2_5_0
6,,,2.18,0.907,1.98,4.99,0.9974,[''],0014-3057(87)90166-2_5_0
7,,,2.92,0.906,1.76,5.08,0.9926,[''],0014-3057(87)90166-2_5_0
8,,393.2,1.07,0.88,4.48,9.79,0.9793,[''],0014-3057(87)90166-2_5_0
9,,,1.3,0.9,4.71,7.3,0.9997,[''],0014-3057(87)90166-2_5_0
10,,,1.78,0.912,4.06,6.55,0.9994,[''],0014-3057(87)90166-2_5_0
11,,,2.18,0.883,4.35,7.22,0.9959,[''],0014-3057(87)90166-2_5_0
12,,,2.99,0.978,2.4,8.02,0.9897,[''],0014-3057(87)90166-2_5_0
13,DBA/MGA,423.2,1.14,0.816,4.98,4.88,0.9256,"['DBA', 'MGA']",0014-3057(87)90166-2_5_0
14,,,1.3,0.8,2.03,3.92,0.992,[''],0014-3057(87)90166-2_5_0
15,,,1.41,0.874,1.82,3.72,0.9947,[''],0014-3057(87)90166-2_5_0
16,,,2.0,0.845,1.52,3.9,0.9924,[''],0014-3057(87)90166-2_5_0
17,,433.2,1.41,0.853,2.46,5.42,0.992,[''],0014-3057(87)90166-2_5_0
18,,,1.6,0.817,3.69,4.15,0.9966,[''],0014-3057(87)90166-2_5_0
19,,,2.93,0.866,2.45,6.06,0.9812,[''],0014-3057(87)90166-2_5_0

File: 3.2 Consolidated View of Tabular Data/Data/3- Sample_Tables_CSV_Normalized/acs.macromol.6b01285_2_0.csv
,Samples,pH,R/C (mol/mol),Vectors,Ref
0,A,7.2,100.0,['A'],acs.macromol.6b01285_2_0
1,B,7.0,150.0,['B'],acs.macromol.6b01285_2_0
2,C,6.7,250.0,['C'],acs.macromol.6b01285_2_0
3,D,6.3,500.0,['D'],acs.macromol.6b01285_2_0
4,dRNPs b,,246.0,['dRNPsb'],acs.macromol.6b01285_2_0

File: 3.2 Consolidated View of Tabular Data/Data/3- Sample_Tables_CSV_Normalized/acs.macromol.6b02596_6_0.csv
,Samples,Eox [V],ESI [eV],ΔGet(S1) (eV),Kgv (M-1),Det(S1),ETI [eV],ΔGet(T1) (eV),Vectors,Ref
0,ZnTPP/Iod,0.78,2.11,1.13,59.3,0.6,1.59,0.61,"['ZnTPP', 'Iod']",acs.macromol.6b02596_6_0
1,ZnTPP/th,0.78,2.11,0.12,n.q.b b,0.1,1.59,0.39,"['ZnTPP', 'th']",acs.macromol.6b02596_6_0
2,H2TPMP/Iod,1.05,1.99,0.65,,,,,"['H2TPMP', 'Iod']",acs.macromol.6b02596_6_0

File: 3.2 Consolidated View of Tabular Data/Data/3- Sample_Tables_CSV_Normalized/j.carbpol.2009.10.012_5_0.csv
,Samples,Epoxy groups (mmol/g),DS,DS/DSally (%),C (%),N (%),Vectors,Epoxy groups (mmol/g)_err,Ref
0,Epoxy-WMS,0.13,0.025,11.0,43.08,0.24,"['EP', 'WMS']", 0.03,j.carbpol.2009.10.012_5_0
1,HD-WMS,,0.026,11.0,39.09,0.53,"['HD', 'WMS']",n.d.e,j.carbpol.2009.10.012_5_0

File: 3.2 Consolidated View of Tabular Data/Data/3- Sample_Tables_CSV_Normalized/j.carbpol.2013.05.062_4_0.csv
,Samples,C (%),H (%),N (%),Vectors,Ref
0,CMC,40.3,5.8,0.03,['CMC'],j.carbpol.2013.05.062_4_0
1,Al-CMC,39.1,5.7,0.026,"['Al', 'CMC']",j.carbpol.2013.05.062_4_0
2,CMC-g-PAN,55.9,4.6,15.6,"['CMC', 'g', 'PAN']",j.carbpol.2013.05.062_4_0
3,CMC-g-PAH,41.4,7.4,34.4,"['CMC', 'g', 'PAH']",j.carbpol.2013.05.062_4_0
4,CMC-SAL,59.3,5.5,19.5,"['CMC', 'SAL']",j.carbpol.2013.05.062_4_0
5,U-CMC-SAL,63.2,6.3,17.8,"['U', 'CMC', 'SAL']",j.carbpol.2013.05.062_4_0

File: 3.2 Consolidated View of Tabular Data/Data/3- Sample_Tables_CSV_Normalized/j.carbpol.2013.05.062_7_0.csv
,Samples,Kc,,.1,-AG ads,(k)/mol),.2,ads (kJ/mol),S ads (I/molK),Vectors,Ref
0,,293.0,303.0,313.0,293.0,303.0,313.0,,,[''],j.carbpol.2013.05.062_7_0
1,U-CMC-SAL,149.02,36.5,24.01,12.11,9.08,8.27,70.52,200.02,"['U', 'CMC', 'SAL']",j.carbpol.2013.05.062_7_0
2,N-CMC-SAL,32.3,19.13,14.0,8.46,7.42,6.87,32.19,81.16,"['N', 'CMC', 'SAL']",j.carbpol.2013.05.062_7_0

File: 3.2 Consolidated View of Tabular Data/Data/3- Sample_Tables_CSV_Normalized/j.carbpol.2013.05.062_9_0.csv
,Samples,Distribution ratio (L/g) U-CMC-SAL,Distribution ratio (L/g) N-CMC-SAL,"Selectivity coefficient, U-CMC-SAL","B UO22+/M""+ N-CMC-SAL","Relative selectivity coefficient, B,",Vectors,Ref
0,UO2²+,221.22,35.36,-,-,,"['UO2²', '']",j.carbpol.2013.05.062_9_0
1,VO2+,4.4,3.88,50.27,9.11,5.52,"['VO2', '']",j.carbpol.2013.05.062_9_0
2,Fe3+,6.41,65.67,34.51,0.54,25.69,"['Fe3', '']",j.carbpol.2013.05.062_9_0
3,Mn2+,2.68,2.23,21.55,15.86,63.9,"['Mn2', '']",j.carbpol.2013.05.062_9_0
4,Co2+,2.81,3.17,82.54,11.15,7.4,"['Co2', '']",j.carbpol.2013.05.062_9_0
5,Cu2,5.25,5.89,42.14,6.0,7.02,['Cu2'],j.carbpol.2013.05.062_9_0

File: 3.2 Consolidated View of Tabular Data/Data/3- Sample_Tables_CSV_Normalized/j.carbpol.2014.08.043_4_0.csv
,Samples,MSa,Efficiency (%),pHt,Mw (x105),PDId,Vectors,Ref
0,HES,-,-,-,2.69,5.15,['HES'],j.carbpol.2014.08.043_4_0
1,DP-TAS0.25,0.25,85.3,-,2.64,4.03,"['DP', 'TAS(0.25)']",j.carbpol.2014.08.043_4_0
2,DP-TAS 0.43,0.43,81.5,10.16,2.13,3.44,"['DP', 'TAS(0.43)']",j.carbpol.2014.08.043_4_0
3,DP-TAS0.84,0.84,81.8,8.65,1.82,6.04,"['DP', 'TAS(0.84)']",j.carbpol.2014.08.043_4_0
4,DP-TAS 1.12,1.12,76.4,,2.95,1.27,"['DP', 'TAS(1.12)']",j.carbpol.2014.08.043_4_0
5,DB-TAS 0.26,0.26,86.2,10.09,2.06,3.48,"['DB', 'TAS(0.26)']",j.carbpol.2014.08.043_4_0
6,DB-TAS 0.45,0.45,89.5,9.63,1.86,3.11,"['DB', 'TAS(0.45)']",j.carbpol.2014.08.043_4_0
7,DB-TAS0.82,0.82,82.1,9.32,1.51,2.93,"['DB', 'TAS(0.82)']",j.carbpol.2014.08.043_4_0
8,DB-TAS 1.20,1.2,79.5,9.16,1.48,3.08,"['DB', 'TAS(1.20)']",j.carbpol.2014.08.043_4_0

File: 3.2 Consolidated View of Tabular Data/Data/3- Sample_Tables_CSV_Normalized/j.carbpol.2020.116530_3_0.csv
,Samples,EP (g),DDM (g),CCD (g),UL94 (3.2 m),LOI (%),Vectors,Ref
0,EP,25.0,6.5,0.0,N.R,25.8,['EP'],j.carbpol.2020.116530_3_0
1,EP/6 % CCD,25.0,6.5,2.01,V-1,29.2,"['EP', '(0.06)CCD']",j.carbpol.2020.116530_3_0
2,EP/8 % CCD,25.0,6.5,2.74,V-1,30.5,"['EP', '(0.08)CCD']",j.carbpol.2020.116530_3_0
3,EP/10 % CCD,25.0,6.5,3.5,V-0,31.6,"['EP', '(0.1)CCD']",j.carbpol.2020.116530_3_0

File: 3.2 Consolidated View of Tabular Data/Data/3- Sample_Tables_CSV_Normalized/j.carbpol.2020.116530_4_0.csv
,Samples,TTI (s),Time to peaks (s) (tp),PHRR (kW/m²),FIGRA,THR (MJ/m²),PSPR (m²/s),TSP (m²),EHC (MJ/kg),COY (kg/kg),CO₂Y (kg/kg),Char residue (%),Vectors,Ref
0,EP,59.0,130.0,1063.1,8.17,76.1,0.54,71.4,13.4,0.054,0.995,11.9,['EP'],j.carbpol.2020.116530_4_0
1,EP/10 % CCD,55.0,75.0,997.1,7.41,46.6,0.36,20.1,18.3,0.084,1.151,15.4,"['EP', '(0.1)CCD']",j.carbpol.2020.116530_4_0

File: 3.2 Consolidated View of Tabular Data/Data/3- Sample_Tables_CSV_Normalized/j.cej.2012.01.134_5_0.csv
,Samples,Reaction exotherm (kJ/mol epoxide) 40°C,Reaction exotherm (kJ/mol epoxide) 50 °C,Reaction exotherm (kJ/mol epoxide) 60°C,Reaction exotherm (kJ/mol epoxide) 70 °C,Reaction exotherm (kJ/mol epoxide) Total,Vectors,Reaction exotherm (kJ/mol epoxide) 40°C_err,Reaction exotherm (kJ/mol epoxide) 50 °C_err,Reaction exotherm (kJ/mol epoxide) 60°C_err,Reaction exotherm (kJ/mol epoxide) 70 °C_err,Ref
0,DGEBA/TAPA,80.3,88.8,99.7,103.8,113.7,"['DGEBA', 'TAPA']",1.6,1.2,1.8,2.0,j.cej.2012.01.134_5_0
1,DGEBA/PDA,63.7,80.7,95.1,97.8,103.0,"['DGEBA', 'PDA']",1.7,1.1,1.6,2.1,j.cej.2012.01.134_5_0

File: 3.2 Consolidated View of Tabular Data/Data/3- Sample_Tables_CSV_Normalized/j.cej.2012.01.134_5_1.csv
,Samples,B (°C/min),Tonset (°C),Tep (°C),(J/g),Mean (J/g),Vectors,Mean (J/g)_err,Ref
0,DGEBA/TAPA,5.0,60.8,89.5,505.7,,"['DGEBA', 'TAPA']",515.7,j.cej.2012.01.134_5_1
1,,10.0,70.9,101.6,522.5,,[''],7.1,j.cej.2012.01.134_5_1
2,,15.0,77.7,109.5,516.7,,[''],,j.cej.2012.01.134_5_1
3,,20.0,81.9,114.5,517.7,,[''],,j.cej.2012.01.134_5_1
4,DGEBA/PDA,5.0,60.4,88.5,488.6,,"['DGEBA', 'PDA']",504.1,j.cej.2012.01.134_5_1
5,,10.0,70.3,100.7,515.0,,[''],13.1,j.cej.2012.01.134_5_1
6,,15.0,76.4,108.1,514.8,,[''],,j.cej.2012.01.134_5_1
7,,20.0,80.1,113.6,497.9,,[''],,j.cej.2012.01.134_5_1

File: 3.2 Consolidated View of Tabular Data/Data/3- Sample_Tables_CSV_Normalized/j.cej.2012.01.134_7_0.csv
,Samples,Eat (kJ/mol),(kJ/mol),A1 (x108 min-1,A2 (x106 min-1,Vectors,Eat (kJ/mol)_err,(kJ/mol)_err,A1 (x108 min-1_err,A2 (x106 min-1_err,Ref
0,DGEBA/TAPA,61.8,57.2,1.36,86.5,"['DGEBA', 'TAPA']",3.1,3.1,0.08,5.4,j.cej.2012.01.134_7_0
1,DGEBA/PDA,70.0,47.9,25.1,3.18,"['DGEBA', 'PDA']",4.3,1.6,1.9,0.12,j.cej.2012.01.134_7_0

File: 3.2 Consolidated View of Tabular Data/Data/3- Sample_Tables_CSV_Normalized/j.cej.2014.01.106_4_0.csv
,Samples,PHRR (W/g),THR (kJ/g),Char yield (%),Vectors,Ref
0,EP,449.0,24.4,10.6,['EP'],j.cej.2014.01.106_4_0
1,Graphene/EP,285.0,20.3,15.3,"['Graphene', 'EP']",j.cej.2014.01.106_4_0
2,SnO2-graphene/EP,318.0,18.3,16.1,"['SnO(2)-graphene', 'EP']",j.cej.2014.01.106_4_0
3,Co304-graphene/EP,329.0,20.3,13.0,"['Co(304)-graphene', 'EP']",j.cej.2014.01.106_4_0

File: 3.2 Consolidated View of Tabular Data/Data/3- Sample_Tables_CSV_Normalized/j.cej.2016.10.100_40_0.csv
,Samples,PHRR (kW/m²),THR (MJ/m²),Reference,Vectors,Ref
0,7.0 wt% u-silica,~(-)25%,(-)8%,44.0,"['(0.07)u', 'silica']",j.cej.2016.10.100_40_0
1,2.0 wt% MoS2,~(-)43%,~(-)14%,45.0,['(0.02)MoS2'],j.cej.2016.10.100_40_0
2,3.0 wt% h-BN,~(-)53%,~(-)32%,38.0,"['(0.03)h', 'BN']",j.cej.2016.10.100_40_0
3,2.0 wt% OapPOSS-rGO,~(-)38%,~(-)36%,46.0,"['(0.02)OapPOSS', 'rGO']",j.cej.2016.10.100_40_0
4,5.0 wt% Gr/Fe@Fe2O3,~(-)15%,~(-)20%,47.0,['(0.05)Gr/Fe@Fe2O3'],j.cej.2016.10.100_40_0
5,3.0 wt% CNT-PR,~(-)33%,Not reported,48.0,"['(0.03)CNT', 'PR']",j.cej.2016.10.100_40_0

File: 3.2 Consolidated View of Tabular Data/Data/3- Sample_Tables_CSV_Normalized/j.cej.2016.10.100_42_0.csv
,Samples,Time PHRR (s),PHRR (kW/m²),THR (MJ/m²),PSPR (m²/s),TSR (m²/m²),MARHE (kW/m²),Vectors,Ref
0,EP,125.0,1915.3,107.6,0.48,23.6,667.4,['EP'],j.cej.2016.10.100_42_0
1,EP/SiO2,133.0,1776.9,95.6,0.37,21.6,614.8,"['EP', 'SiO2']",j.cej.2016.10.100_42_0
2,EP/SiO2@PZM,135.0,1363.4,86.8,0.35,17.7,564.2,"['EP', 'SiO2']",j.cej.2016.10.100_42_0
3,EP/SiO2@PZM@Cul,125.0,1289.3,78.0,0.27,16.6,494.3,"['EP', 'SiO2']",j.cej.2016.10.100_42_0
4,EP/SiO2@PZM@Cu2,130.0,1188.8,73.9,0.25,13.7,479.9,"['EP', 'SiO(2)@PZM@Cu(2)']",j.cej.2016.10.100_42_0

File: 3.2 Consolidated View of Tabular Data/Data/3- Sample_Tables_CSV_Normalized/j.cej.2017.04.070_20_0.csv
,Samples,B (°C/min),Tp (°C),(J/g),Ek (kJ/mol),A (s⁻¹),E° (kJ/mol),Vectors,Ref
0,DGEBA,5.0,135.1,212.3,47.9,4.0,52.3,['DGEBA'],j.cej.2017.04.070_20_0
1,/DDM,10.0,151.5,217.4,,,,"['', 'DDM']",j.cej.2017.04.070_20_0
2,,15.0,164.4,254.7,,,,[''],j.cej.2017.04.070_20_0
3,,20.0,173.0,314.6,,,,[''],j.cej.2017.04.070_20_0
4,DGEBA,5.0,136.8,220.3,49.1,5.27,53.4,['DGEBA'],j.cej.2017.04.070_20_0
5,/DDM,10.0,154.0,230.8,,,,"['', 'DDM']",j.cej.2017.04.070_20_0
6,/HPAPOA1,15.0,166.2,261.4,,,,"['', 'HPAPOA(1)']",j.cej.2017.04.070_20_0
7,,20.0,174.2,316.4,,,,[''],j.cej.2017.04.070_20_0
8,DGEBA,5.0,139.3,214.8,55.7,3.88,59.8,['DGEBA'],j.cej.2017.04.070_20_0
9,/DDM,10.0,153.7,222.9,,,,"['', 'DDM']",j.cej.2017.04.070_20_0
10,/HPAPOA2,15.0,164.5,236.3,,,,"['', 'HPAPOA(2)']",j.cej.2017.04.070_20_0
11,,20.0,173.1,280.7,,,,[''],j.cej.2017.04.070_20_0
12,DGEBA,5.0,138.2,222.1,61.3,2.27,65.0,['DGEBA'],j.cej.2017.04.070_20_0
13,/DDM,10.0,151.7,236.8,,,,"['', 'DDM']",j.cej.2017.04.070_20_0
14,/HPAPOA3,15.0,160.9,255.0,,,,"['', 'HPAPOA(3)']",j.cej.2017.04.070_20_0
15,,20.0,169.1,303.9,,,,[''],j.cej.2017.04.070_20_0
16,DGEBA,5.0,136.9,235.6,64.4,6.25,67.9,['DGEBA'],j.cej.2017.04.070_20_0
17,/DDM,10.0,150.1,245.9,,,,"['', 'DDM']",j.cej.2017.04.070_20_0
18,/HPAPOA3.5,15.0,158.4,274.3,,,,"['', 'HPAPOA(3.5)']",j.cej.2017.04.070_20_0
19,,20.0,166.3,315.1,,,,[''],j.cej.2017.04.070_20_0

File: 3.2 Consolidated View of Tabular Data/Data/3- Sample_Tables_CSV_Normalized/j.cej.2017.08.059_21_0.csv
,Samples,PHRR (kW/m²),THR (MJ/m²),TSP (m²),Residue (%),Vectors,PHRR (kW/m²)_err,THR (MJ/m²)_err,TSP (m²)_err,Residue (%)_err,Ref
0,EP,961.0,96.0,30.0,11.9,['EP'],12.0,3.0,1.0,0.9,j.cej.2017.08.059_21_0
1,EP/2% rGO,928.0,87.0,24.0,13.1,"['EP', '(0.02)rGO']",15.0,2.0,1.0,1.1,j.cej.2017.08.059_21_0
2,EP/2% LDH,554.0,84.0,23.0,17.3,"['EP', '(0.02)LDH']",1.0,2.0,1.0,0.7,j.cej.2017.08.059_21_0
3,EP/2% rGO@LDH,327.0,80.0,21.0,21.6,"['EP', '(0.02)rGO@LDH']",23.0,2.0,1.0,2.1,j.cej.2017.08.059_21_0

File: 3.2 Consolidated View of Tabular Data/Data/3- Sample_Tables_CSV_Normalized/j.cej.2017.12.086_7_0.csv
,Samples,amples T5% a (C),amples Tmax ( °C(),amples W700 C (%),Air T5% (C),Air Tmax1 (C),Air Tmax2 (C),Air W700 (%),Vectors,Ref
0,5% MZ/EP,300.0,440.8,9.8,297.4,439.7,558.8,0.0,"['(0.05)MZ', 'EP']",j.cej.2017.12.086_7_0
1,.5% DPIPP/EP,329.1,370.7,22.7,328.6,373.0,623.0,2.2,"['(0.005)DPIPP', 'EP']",j.cej.2017.12.086_7_0
2,5% DPIPP/EP,318.6,353.6,25.3,318.4,350.2,554.4,12.0,"['(0.05)DPIPP', 'EP']",j.cej.2017.12.086_7_0
3,.5% DPPIO/EP,362.4,426.8,15.5,352.0,414.8,564.9,0.3,"['(0.005)DPPIO', 'EP']",j.cej.2017.12.086_7_0
4,5% DPPIO/EP,344.6,410.5,16.0,338.5,390.8,581.8,2.3,"['(0.05)DPPIO', 'EP']",j.cej.2017.12.086_7_0

File: 3.2 Consolidated View of Tabular Data/Data/3- Sample_Tables_CSV_Normalized/j.cej.2017.12.086_7_1.csv
,Samples,P%³,LOI (%),UL-94,,.1,.2,Vectors,Ref
0,,,,3.2 mm,,1.6 mm,,[''],j.cej.2017.12.086_7_1
1,,,,b t1/t2,Ratings,t1/t2,Ratings,[''],j.cej.2017.12.086_7_1
2,7.5% MZ/EP,-,21.0,1 min/-,NR,-,-,"['(0.075)MZ', 'EP']",j.cej.2017.12.086_7_1
3,7.5% DPIPP/EP,0.77,27.5,> 1 min/-,NR,-,-,"['(0.075)DPIPP', 'EP']",j.cej.2017.12.086_7_1
4,15% DPIPP/EP,1.55,31.5,2s/1: S,V-0,13s/9s,V-1,"['(0.15)DPIPP', 'EP']",j.cej.2017.12.086_7_1
5,7.5% DPPIO/EP,0.86,33.0,> 1min/-,NR,-,-,"['(0.075)DPPIO', 'EP']",j.cej.2017.12.086_7_1
6,15% DPPIO/EP,1.72,38.0,2 s/ls,V-0,4 s/3s,V-0,"['(0.15)DPPIO', 'EP']",j.cej.2017.12.086_7_1

File: 3.2 Consolidated View of Tabular Data/Data/3- Sample_Tables_CSV_Normalized/j.cej.2018.03.142_23_0.csv
,Samples,TTI (s),Peak HRR (kW/m²),Time PHRR (s),FGR (kW/m²s),THR (MJ/m²),PSPR (m²/s),TSP (m²),Residue (%),Vectors,Ref
0,PEI-EP,58.0,1770.0,115.0,15.4,98.5,1.253,145.3,3.2,"['PEI', 'EP']",j.cej.2018.03.142_23_0
1,DPPEI-EP,47.0,645.0,77.0,8.4,30.0,0.565,31.6,15.0,"['DPPEI', 'EP']",j.cej.2018.03.142_23_0

File: 3.2 Consolidated View of Tabular Data/Data/3- Sample_Tables_CSV_Normalized/j.cej.2018.04.097_16_0.csv
,Samples,TTI (s),THR (MJ/m²),PHRR (kW/m²),MAHRE (kW/m²),Residue (%),p-COPR (g.s1),p-SEA (m².kg-1),TSP (m²),Vectors,Ref
0,5% MZ/EP,57.0,82.6,770.1,310.2,10.3,0.57,1280.0,23.8,"['(0.05)MZ', 'EP']",j.cej.2018.04.097_16_0
1,5%,65.0,65.8,617.5,239.4,15.1,1.26,1953.8,24.7,['(0.05)'],j.cej.2018.04.097_16_0
2,IDOP/EP 10%,67.0,64.2,586.5,222.6,15.3,0.92,2819.1,28.7,"['IDOP', 'EP(0.1)']",j.cej.2018.04.097_16_0
3,IDOP/EP 15%,68.0,51.2,485.6,191.2,19.6,0.95,3681.0,25.5,"['IDOP', 'EP(0.15)']",j.cej.2018.04.097_16_0

File: 3.2 Consolidated View of Tabular Data/Data/3- Sample_Tables_CSV_Normalized/j.cej.2018.08.023_22_0.csv
,Samples,TTI (s),PHRR (kW/m²),THR (MJ/m²),EHC (MJ/kg),TSR,COY (kg/kg),CO₂Y (kg/kg),Vectors,Ref
0,EP,61.0,1125.8,66.2,22.8,2561.0,0.071,1.942,['EP'],j.cej.2018.08.023_22_0
1,EP/2.4 Dmim Tos,51.0,947.6,67.3,22.5,2379.0,0.084,1.997,"['EP', '(2.4)DmimTos']",j.cej.2018.08.023_22_0
2,EP/4.0[Dmim]Tos,57.0,705.4,57.6,21.4,2215.0,0.095,1.841,"['EP', '(4.0)[Dmim]Tos']",j.cej.2018.08.023_22_0
3,EP/7.5[Dmim]Tos,51.0,767.0,56.2,20.1,2269.0,0.1,1.79,"['EP', '(7.5)[Dmim]Tos']",j.cej.2018.08.023_22_0

File: 3.2 Consolidated View of Tabular Data/Data/3- Sample_Tables_CSV_Normalized/j.cej.2018.08.023_26_0.csv
,Samples,C-C C-H C=C area (%),C-O-C C-OH area (%),C=O area (%),COOR area (%),Cox/C,Vectors,Ref
0,EP,33.0,26.0,21.0,20.0,2.03,['EP'],j.cej.2018.08.023_26_0
1,EP/2.4[Dmim]Tos,42.0,23.0,18.0,17.0,1.17,"['EP', '(2.4)[Dmim]Tos']",j.cej.2018.08.023_26_0
2,EP/4.0[Dmim]Tos,46.0,20.0,17.0,17.0,1.27,"['EP', '(4.0)[Dmim]Tos']",j.cej.2018.08.023_26_0
3,EP/7.5[Dmim]Tos,44.0,22.0,17.0,17.0,1.38,"['EP', '(7.5)[Dmim]Tos']",j.cej.2018.08.023_26_0

File: 3.2 Consolidated View of Tabular Data/Data/3- Sample_Tables_CSV_Normalized/j.cej.2019.03.198_6_0.csv
,Samples,Epoxy group/(mmol/g),Total Amino group (mmol/g),Sec-amino group/(mmol/g),PGMA grafted percentage (%),Amine grafted percentage (%),Vectors,Ref
0,D301,-,4.58,-,-,-,['D301'],j.cej.2019.03.198_6_0
1,PGMA-D301,2.23,2.25,-,48.6,-,"['PGMA', 'D301']",j.cej.2019.03.198_6_0
2,ED-D301,0.13,6.7,2.23,-,94.4,"['ED', 'D301']",j.cej.2019.03.198_6_0
3,TE-D301,0.36,8.3,1.51,-,84.9,"['TE', 'D301']",j.cej.2019.03.198_6_0
4,DT-D301,0.15,9.04,4.53,-,93.8,"['DT', 'D301']",j.cej.2019.03.198_6_0
5,TP-D301,0.16,11.12,7.1,-,93.1,"['TP', 'D301']",j.cej.2019.03.198_6_0
6,PH-D301,0.17,13.28,9.19,-,93.7,"['PH', 'D301']",j.cej.2019.03.198_6_0

File: 3.2 Consolidated View of Tabular Data/Data/3- Sample_Tables_CSV_Normalized/j.cej.2019.121916_6_0.csv
,Samples,LOI (%),UL-94,Dripping,Vectors,Ref
0,EP,20.1,NR,Yes,['EP'],j.cej.2019.121916_6_0
1,EP-DOPO,31.9,V-1,No,"['EP', 'DOPO']",j.cej.2019.121916_6_0
2,EP-0.5,25.0,NR,No,['EP(0.5)'],j.cej.2019.121916_6_0
3,EP-1.0,28.3,V-1,No,['EP(1.0)'],j.cej.2019.121916_6_0
4,EP-1.5,30.7,V-1,No,['EP(1.5)'],j.cej.2019.121916_6_0
5,EP-2.0,32.8,V-0,No,['EP(2.0)'],j.cej.2019.121916_6_0

File: 3.2 Consolidated View of Tabular Data/Data/3- Sample_Tables_CSV_Normalized/j.cej.2019.121916_6_1.csv
,Samples,T5% (°C),Tmax (°C),Char residue (800 °C) (%),Vectors,Ref
0,EP,356.9,407.5,6.5,['EP'],j.cej.2019.121916_6_1
1,TMD,201.3,204.5,14.9,['TMD'],j.cej.2019.121916_6_1
2,Cal-EP/TMD,316.4,409.6,8.7,"['Cal-EP', 'TMD']",j.cej.2019.121916_6_1
3,Exp-EP/TMD,348.7,389.7,16.7,"['Exp-EP', 'TMD']",j.cej.2019.121916_6_1

File: 3.2 Consolidated View of Tabular Data/Data/3- Sample_Tables_CSV_Normalized/j.cej.2019.121916_6_2.csv
,Samples,T5% (°C),Tmax (°C),Rmax (%/min),Char residue (800 °C) (%),Vectors,Ref
0,EP,356.9,407.5,14.5,6.5,['EP'],j.cej.2019.121916_6_2
1,EP-DOPO,289.2,387.2,13.6,5.9,"['EP', 'DOPO']",j.cej.2019.121916_6_2
2,EP-0.5,356.3,398.2,14.6,11.5,['EP(0.5)'],j.cej.2019.121916_6_2
3,EP-1.0,354.9,398.0,14.6,12.5,['EP(1.0)'],j.cej.2019.121916_6_2
4,EP-1.5,354.0,393.2,13.9,13.3,['EP(1.5)'],j.cej.2019.121916_6_2
5,EP-2.0,348.7,389.7,12.3,16.7,['EP(2.0)'],j.cej.2019.121916_6_2

File: 3.2 Consolidated View of Tabular Data/Data/3- Sample_Tables_CSV_Normalized/j.cej.2019.122046_7_0.csv
,Samples,LOI (%),UL-94,vertical burning test,.1,Vectors,Ref
0,,,Ratings,Self-extinguishment,Blowing-out,[''],j.cej.2019.122046_7_0
1,EP,24.2,NR,No,No,['EP'],j.cej.2019.122046_7_0
2,EP/2LDH-CD-Ferr,28.5,NR,Yes,Weak,"['EP', '(2)LDH-CD-Ferr']",j.cej.2019.122046_7_0
3,EP/4LDH-CD-Ferr,28.9,V-1,Yes,Medium,"['EP', '(4)LDH-CD-Ferr']",j.cej.2019.122046_7_0
4,EP/6LDH-CD-Ferr,29.2,V-1,Yes,Strong,"['EP', '(6)LDH-CD-Ferr']",j.cej.2019.122046_7_0
5,EP/8LDH-CD-Ferr,28.8,NR,Yes,Medium,"['EP', '(8)LDH-CD-Ferr']",j.cej.2019.122046_7_0
6,EP/6LDH-CD + Ferr,27.8,NR,Yes,Weak,"['EP', '(6)LDH-CD+Ferr']",j.cej.2019.122046_7_0
7,EP/6LDH-CD,25.4,NR,No,Weak,"['EP', '(6)LDH-CD']",j.cej.2019.122046_7_0

File: 3.2 Consolidated View of Tabular Data/Data/3- Sample_Tables_CSV_Normalized/j.cej.2019.122402_10_0.csv
,Samples,TTI (s),PHRR (kW/m²),THR (MJ/m²),TSP (m²),FIGRA (kW/m²s),LOI (%),UL-94,Vectors,Ref
0,Neat EP,67.0,1137.6,81.6,62.4,8.8,25.0,NR,['EP'],j.cej.2019.122402_10_0
1,EP/RGO,57.0,913.7,77.0,59.1,8.3,24.7,NR,"['EP', 'RGO']",j.cej.2019.122402_10_0
2,EP/RGO@Ni (OH)2,55.0,777.7,74.6,57.5,6.8,26.6,V-2,"['EP', 'RGO@Ni(OH)(2)']",j.cej.2019.122402_10_0
3,EP/hBN,45.0,845.3,68.7,46.8,6.5,27.2,NR,"['EP', 'hBN']",j.cej.2019.122402_10_0
4,EP/hBN/ RGO,80.0,743.7,63.0,42.8,6.2,28.0,V-2,"['EP', 'hBN', 'RGO']",j.cej.2019.122402_10_0
5,EP/hBN/ RGO@ Ni(OH)2,103.0,756.8,54.0,35.6,5.2,29.2,V-1,"['EP', 'hBN', 'RGO@Ni(OH)(2)']",j.cej.2019.122402_10_0

File: 3.2 Consolidated View of Tabular Data/Data/3- Sample_Tables_CSV_Normalized/j.cej.2019.123124_5_0.csv
,Samples,Td5% (°C),Td10% (°C),Tmax (°C),Char yield (%),Vectors,Td5% (°C)_err,Td10% (°C)_err,Tmax (°C)_err,Char yield (%)_err,Ref
0,REEP/MeHHPA,365.6,380.1,404.8,19.0,"['REEP', 'MeHHPA']",6.1,4.7,3.8,0.1,j.cej.2019.123124_5_0
1,DGEBA/MeHHPA,346.9,376.1,411.1,9.5,"['DGEBA', 'MeHHPA']",5.0,0.6,4.5,0.3,j.cej.2019.123124_5_0

File: 3.2 Consolidated View of Tabular Data/Data/3- Sample_Tables_CSV_Normalized/j.cej.2019.123667_48_0.csv
,Samples,d5% (°C),(°C),Y (%),Rmax (%/min),Vectors,Ref
0,PH-ODA-EP/DDM,280.1,504.1,41.7,5.1,"['PH-ODA-EP', 'DDM']",j.cej.2019.123667_48_0
1,DGEBA/DDM,388.2,414.3,14.8,31.3,"['DGEBA', 'DDM']",j.cej.2019.123667_48_0

File: 3.2 Consolidated View of Tabular Data/Data/3- Sample_Tables_CSV_Normalized/j.cej.2019.123667_48_3.csv
,Samples,TTI (s),PHRR (kW/m²),THR (MJ/m²),FRI,Vectors,Ref
0,PH-ODA-EP/DDM,18.0,95.3,42.9,14.1,"['PH-ODA-EP', 'DDM']",j.cej.2019.123667_48_3
1,DGEBA/DDM,50.0,1045.4,153.2,1.0,"['DGEBA', 'DDM']",j.cej.2019.123667_48_3

File: 3.2 Consolidated View of Tabular Data/Data/3- Sample_Tables_CSV_Normalized/j.cej.2019.123830_18_0.csv
,Samples,FR content (phr),PHRR (kW/m²),THR (MJ/m²),TSP (m²),Heat flux (kWm-2),Heat flux Reference,Vectors,Ref
0,BPFA,9.9,47.0,29.0,48.0,50.0,[51],['BPFA'],j.cej.2019.123830_18_0
1,HAP-DOPO,10.3,57.0,/,/,50.0,[64],"['HAP', 'DOPO']",j.cej.2019.123830_18_0
2,BPA-BPP,9.9,60.0,11.0,31.0,35.0,[65],['BPA-BPP'],j.cej.2019.123830_18_0
3,BPS-BPP,9.9,46.0,15.0,71.0,35.0,[66],"['BPS', 'BPP']",j.cej.2019.123830_18_0
4,PCTP,8.7,73.0,69.0,42.0,35.0,This work,['PCTP'],j.cej.2019.123830_18_0

File: 3.2 Consolidated View of Tabular Data/Data/3- Sample_Tables_CSV_Normalized/j.cej.2020.126650_7_0.csv
,Samples,UL-94,LOI (%),Vectors,LOI (%)_err,Ref
0,UPR,no rating,20.5,['UPR'],0.5,j.cej.2020.126650_7_0
1,UPR/TiO2,no rating,20.5,"['UPR', 'TiO(2)']",0.5,j.cej.2020.126650_7_0
2,UPR/Ti@LDH,no rating,21.5,"['UPR', 'Ti@LDH']",0.5,j.cej.2020.126650_7_0
3,UPR/Ti@LDH@Ni3,no rating,21.5,"['UPR', 'Ti@LDH@Ni(3)']",0.5,j.cej.2020.126650_7_0

File: 3.2 Consolidated View of Tabular Data/Data/3- Sample_Tables_CSV_Normalized/j.cej.2020.126881_7_0.csv
,Samples,Td5% (°C),"Tmax ""(°C)",Rmax b(% min-1),Cy800 c(%),Vectors,Ref
0,THMT-EP/DDS,394.0,411.0,0.201,44.8,"['THMT-EP', 'DDS']",j.cej.2020.126881_7_0
1,DGEBA/DDS,391.0,429.0,0.303,13.5,"['DGEBA', 'DDS']",j.cej.2020.126881_7_0

File: 3.2 Consolidated View of Tabular Data/Data/3- Sample_Tables_CSV_Normalized/j.cej.2020.128277_7_0.csv
,Samples,Capacity(mg/g),Reference,Vectors,Ref
0,Bi15/Al-DMAPS,251.3,This work,"['Bi(15)', 'Al-DMAPS']",j.cej.2020.128277_7_0
1,Bi2O2.33,284.9,[35],['Bi(2)O2.33'],j.cej.2020.128277_7_0
2,Bi2O3/LDH,101.9,[36],"['Bi(2)O3', 'LDH']",j.cej.2020.128277_7_0
3,Bi-GO,230.0,[15],['Bi-GO'],j.cej.2020.128277_7_0

File: 3.2 Consolidated View of Tabular Data/Data/3- Sample_Tables_CSV_Normalized/j.cej.2021.128637_21_0.csv
,Samples,Disbonding radius repeat 1 (mm),Disbonding radius repeat 2 (mm),Disbonding radius repeat 3 (mm),Average (mm),Vectors,Ref
0,Blank/EP,9.5,11.5,11.5,10.8,['Blank/EP'],j.cej.2021.128637_21_0
1,O-MWCNT/ EP,10.0,10.0,11.5,10.5,"['O', 'MWCNT/EP']",j.cej.2021.128637_21_0
2,O-MWCNT- PANI/EP,6.0,6.5,7.5,6.6,"['O', 'MWCNT', 'PANI/EP']",j.cej.2021.128637_21_0
3,O-MWCNT- PANI-Zn/ EP,4.5,5.0,4.0,4.5,"['O', 'MWCNT', 'PANI', 'Zn/EP']",j.cej.2021.128637_21_0

File: 3.2 Consolidated View of Tabular Data/Data/3- Sample_Tables_CSV_Normalized/j.cej.2021.128647_6_0.csv
,Entry,Samples,Tds (°C),Td30 (°C),Tmax (°C),THRI (°C),R800 (%),Vectors,Ref
0,1.0,DBDBBB/ 33DDS,397.0,440.0,450.0,207.2,17.6,"['DBDBBB', '33DDS']",j.cej.2021.128647_6_0
1,2.0,DBDBBB/ 44DDS,410.0,450.0,451.0,212.7,31.2,"['DBDBBB', '44DDS']",j.cej.2021.128647_6_0
2,3.0,DGEBA/ 33DDS,413.0,430.0,430.0,207.4,16.5,"['DGEBA', '33DDS']",j.cej.2021.128647_6_0
3,4.0,DGEBA/ 44DDS,408.0,426.0,424.0,205.2,14.8,"['DGEBA', '44DDS']",j.cej.2021.128647_6_0

File: 3.2 Consolidated View of Tabular Data/Data/3- Sample_Tables_CSV_Normalized/j.cej.2021.128763_9_0.csv
,Samples,KH 10⁻² (mol/kg.kpa),C1 (kg.mol⁻¹),C2 -,Vectors,Ref
0,CNT-SD_DETASi,19.5,26.5,38.83,"['CNT', 'SD_DETASi']",j.cej.2021.128763_9_0
1,CNT-OH,-,-,-,"['CNT', 'OH']",j.cej.2021.128763_9_0
2,CNT-OH_DETASi,3.17,36.16,93.67,"['CNT', 'OH_DETASi']",j.cej.2021.128763_9_0
3,CNT-COOH,0.08,44.62,-,"['CNT', 'COOH']",j.cej.2021.128763_9_0
4,CNT- COOH DETASi,99.89,14.26,6.95,"['CNT', 'COOHDETASi']",j.cej.2021.128763_9_0

File: 3.2 Consolidated View of Tabular Data/Data/3- Sample_Tables_CSV_Normalized/j.cej.2021.130047_8_0.csv
,Samples,Oxygen At. %,Oxygen Quinone (O- I),Oxygen Phenol (O- II),Oxygen Carboxylic (O- III),Oxygen Water(O- IV),Nitrogen At. %,Nitrogen Pyridinic-N (N- 6),Nitrogen Pyrrolic-N (N- 5),Nitrogen Quaternary-N (N- Q),Nitrogen Oxide-N (N- X),Vectors,Ref
0,P-750,5.1,31.4,29.3,30.8,8.5,3.6,34.7,11.3,35.8,18.2,['P(750)'],j.cej.2021.130047_8_0
1,P-0.5ZnCl2- 750,4.3,43.5,27.1,21.8,7.6,2.8,38.7,24.8,31.1,5.3,"['P', '(0.5)ZnCl2750']",j.cej.2021.130047_8_0
2,P-0.5ZnO-750,6.9,38.4,29.4,25.6,6.6,3.5,28.8,21.7,36.0,13.5,"['P', '(0.5)ZnO750']",j.cej.2021.130047_8_0
3,P-0.5ZnO-950,3.2,40.6,32.8,16.9,9.7,2.5,33.9,10.2,44.1,11.8,"['P', '(0.5)ZnO950']",j.cej.2021.130047_8_0
4,P-1ZnO-950,4.3,44.2,31.7,13.9,10.2,1.9,32.2,9.8,39.3,18.7,"['P', '(1)ZnO950']",j.cej.2021.130047_8_0

File: 3.2 Consolidated View of Tabular Data/Data/3- Sample_Tables_CSV_Normalized/j.cej.2021.130192_12_0.csv
,Samples,TTI (s),Time PHRR (s),PHRR (kW/m²),THR (MJ/m²),Reduction in PHRR (%),FIGRA (kW/m²s),Char yield (%),Vectors,Ref
0,EP,50.0,95.0,985.0,87.1,-,10.4,5.7,['EP'],j.cej.2021.130192_12_0
1,EP/CF-PO(OPh)2-2.5,47.0,100.0,892.0,83.9,9.4,8.9,8.6,"['EP', 'CF-PO(OPh)2(2.5)']",j.cej.2021.130192_12_0
2,EP/CF-PO(OPh)2-5,48.0,123.0,595.0,79.3,39.6,4.8,12.2,"['EP', 'CF-PO(OPh)2-5']",j.cej.2021.130192_12_0
3,EP/CF-PO(OPh)2-10,37.0,134.0,455.0,75.0,53.8,3.4,14.0,"['EP', 'CF-PO(OPh)2(10)']",j.cej.2021.130192_12_0
4,EP/CF-POPh2-10,42.0,98.0,769.0,77.5,21.9,7.8,6.4,"['EP', 'CF-POPh2(10)']",j.cej.2021.130192_12_0
5,EP/CF-PPh2-10,43.0,109.0,818.0,79.4,17.0,7.5,6.6,"['EP', 'CF-PPh2(10)']",j.cej.2021.130192_12_0

File: 3.2 Consolidated View of Tabular Data/Data/3- Sample_Tables_CSV_Normalized/j.cej.2021.131173_4_1.csv
,Samples,E (kJ/mol),E (kJ/mol) Ozawa,R2 Kissinger,R2 Ozawa,Vectors,Ref
0,DGEL/DDS,64.8,69.0,0.99939,0.99947,"['DGEL', 'DDS']",j.cej.2021.131173_4_1
1,DGEBA/DDS,60.7,65.5,0.99803,0.99835,"['DGEBA', 'DDS']",j.cej.2021.131173_4_1

File: 3.2 Consolidated View of Tabular Data/Data/3- Sample_Tables_CSV_Normalized/j.cej.2021.131578_7_0.csv
,Samples,TTI (s),PHRR (kW/m²),THR (MJ/m²),FPI (m ²/swk,FGR (kW/m²s),PSPR (m²/s),TSP (m²),AEHC (MJ/kg),RW (%),Vectors,TTI (s)_err,PHRR (kW/m²)_err,THR (MJ/m²)_err,FPI (m ²/swk_err,FGR (kW/m²s)_err,PSPR (m²/s)_err,TSP (m²)_err,AEHC (MJ/kg)_err,RW (%)_err,Ref
0,EP/DDM,62.0,1311.0,87.5,0.047,11.8,0.453,35.4,24.4,10.3,"['EP', 'DDM']",3.0,61.0,4.1,0.003,0.6,0.022,2.0,1.2,0.5,j.cej.2021.131578_7_0
1,EP/DDM/DA-3,41.0,1171.0,85.9,0.035,12.3,0.537,35.0,23.8,14.9,"['EP', 'DDM', 'DA(3)']",2.0,56.0,4.2,0.002,0.5,0.025,1.8,1.2,0.7,j.cej.2021.131578_7_0
2,EP/DDM/PD-3,39.0,1184.0,86.2,0.033,12.2,0.589,38.6,23.5,12.4,"['EP', 'DDM', 'PD(3)']",2.0,57.0,3.8,0.002,0.5,0.03,2.2,1.0,0.6,j.cej.2021.131578_7_0
3,EP/DDM/PB-1,80.0,1193.0,83.7,0.067,8.5,0.34,30.9,23.8,13.1,"['EP', 'DDM', 'PB(1)']",4.0,54.0,3.9,0.004,0.3,0.017,1.5,1.3,0.7,j.cej.2021.131578_7_0
4,EP/DDM/PB-2,74.0,1146.0,83.3,0.065,8.8,0.317,27.6,23.5,16.1,"['EP', 'DDM', 'PB(2)']",3.0,48.0,3.7,0.003,0.2,0.022,1.3,1.1,0.8,j.cej.2021.131578_7_0
5,EP/DDM/PB-3,70.0,989.0,76.7,0.071,7.9,0.307,27.4,23.5,16.3,"['EP', 'DDM', 'PB(3)']",2.0,45.0,4.0,0.003,0.3,0.019,1.4,1.3,0.8,j.cej.2021.131578_7_0
6,EP/DDM/PB-5,66.0,923.0,78.2,0.072,7.1,0.286,25.6,23.2,20.8,"['EP', 'DDM', 'PB(5)']",3.0,46.0,3.6,0.004,0.3,0.018,1.3,1.1,1.0,j.cej.2021.131578_7_0

File: 3.2 Consolidated View of Tabular Data/Data/3- Sample_Tables_CSV_Normalized/j.cej.2021.131578_9_0.csv
,Samples,Atomic Cls,ratio (%) N1s,ratio (%) O1s,ratio (%) P2p,ratio (%) B1s,Area C1s (C=C/C-C) (%),Area (%) C1s (C-O),Area (%) Cls (C=0),Cox/C ratio,Vectors,Ref
0,EP/DDM,83.11,4.61,12.28,/,/,44.5,51.6,3.8,1.24,"['EP', 'DDM']",j.cej.2021.131578_9_0
1,EP/DDM/PB-5,78.85,4.95,13.92,0.44,1.84,49.8,46.8,3.4,1.01,"['EP', 'DDM', 'PB(5)']",j.cej.2021.131578_9_0

File: 3.2 Consolidated View of Tabular Data/Data/3- Sample_Tables_CSV_Normalized/j.compscitech.2013.12.016_29_0.csv
,Samples,TIDT IDT,T a max C,Char yield (700 °C) (%),Vectors,Ref
0,GO,75.2,208.6,43.0,['GO'],j.compscitech.2013.12.016_29_0
1,OapPOSS,176.2,193.5,68.0,['OapPOSS'],j.compscitech.2013.12.016_29_0
2,OapPOSS-g-GO,394.5,476.5,79.0,"['OapPOSS', 'g', 'GO']",j.compscitech.2013.12.016_29_0

File: 3.2 Consolidated View of Tabular Data/Data/3- Sample_Tables_CSV_Normalized/j.compscitech.2014.02.008_4_0.csv
,Samples,Fitting line,"Thermal resistance (RK, m²K/W)",Critical exponent (t),Vectors,Ref
0,CNT/epoxy,Line (2),1.0,1.6,"['CNT', 'EP']",j.compscitech.2014.02.008_4_0
1,ac-CNT/epoxy,Line (3),8.0,1.3,"['ac-CNT', 'EP']",j.compscitech.2014.02.008_4_0
2,Pac-CNT/epoxy,Line (4),5.0,1.2,"['Pac-CNT', 'EP']",j.compscitech.2014.02.008_4_0

File: 3.2 Consolidated View of Tabular Data/Data/3- Sample_Tables_CSV_Normalized/j.compscitech.2016.03.031_24_0.csv
,Samples,Power law index (n),Surface tension (mN/m),Vectors,Ref
0,15% TPU,0.21,,['(0.15)TPU'],j.compscitech.2016.03.031_24_0
1,20% TPU,0.11,,['(0.2)TPU'],j.compscitech.2016.03.031_24_0
2,25% TPU,-,,['(0.25)TPU'],j.compscitech.2016.03.031_24_0
3,15% TPU-5%GNP,0.83,-,"['(0.15)TPU', '(0.05)GNP']",j.compscitech.2016.03.031_24_0
4,20% TPU-5%GNP,0.8,-,"['(0.2)TPU', '(0.05)GNP']",j.compscitech.2016.03.031_24_0
5,25% TPU-5%GNP,0.73,-,"['(0.25)TPU', '(0.05)GNP']",j.compscitech.2016.03.031_24_0
6,10% PR-10%PVP,0.98,49.0,"['(0.1)PR', '(0.1)PVP']",j.compscitech.2016.03.031_24_0
7,15% PR-10%PVP,0.79,-,"['(0.15)PR', '(0.1)PVP']",j.compscitech.2016.03.031_24_0
8,20% PR-10%PVP,0.53,-,"['(0.2)PR', '(0.1)PVP']",j.compscitech.2016.03.031_24_0
9,10% PR-10%PVP -5%GNP,0.24,76.0,"['(0.1)PR', '(0.1)PVP', '(0.05)GNP']",j.compscitech.2016.03.031_24_0
10,15% PR-10%PVP-5%GNP,0.32,-,"['(0.15)PR', '(0.1)PVP', '(0.05)GNP']",j.compscitech.2016.03.031_24_0
11,20% PR-10%PVP-5%GNP,0.75,-,"['(0.2)PR', '(0.1)PVP', '(0.05)GNP']",j.compscitech.2016.03.031_24_0

File: 3.2 Consolidated View of Tabular Data/Data/3- Sample_Tables_CSV_Normalized/j.compscitech.2016.10.014_8_0.csv
,Samples,Heating rate,Tonset (°C),Tpb(°C),AHcure,,Ead (KJ mol ¹),A (min⁻¹),Ke (min-1),Vectors,Ref
0,EP/TETA,5.0,42.6,92.1,392.1,45.9,49.6,8.76,0.98,"['EP', 'TETA']",j.compscitech.2016.10.014_8_0
1,,10.0,53.0,100.1,399.1,,,,,[''],j.compscitech.2016.10.014_8_0
2,,15.0,65.4,114.8,409.1,,,,,[''],j.compscitech.2016.10.014_8_0
3,,20.0,79.0,121.5,407.2,,,,,[''],j.compscitech.2016.10.014_8_0
4,"0,25 GO/EP/TETA",5.0,42.1,90.4,394.2,49.9,50.7,3.56,1.0,"['(0.25)GO', 'EP', 'TETA']",j.compscitech.2016.10.014_8_0
5,,10.0,51.5,99.4,403.7,,,,,[''],j.compscitech.2016.10.014_8_0
6,,15.0,62.6,112.6,407.3,,,,,[''],j.compscitech.2016.10.014_8_0
7,,20.0,76.3,119.7,409.7,,,,,[''],j.compscitech.2016.10.014_8_0
8,"0,25 I-GO/EP/TETA",5.0,42.3,90.2,395.6,49.7,53.2,3.58,1.1,"['(0.25)I-GO', 'EP', 'TETA']",j.compscitech.2016.10.014_8_0
9,,10.0,52.1,99.0,406.0,,,,,[''],j.compscitech.2016.10.014_8_0
10,,15.0,61.3,111.2,407.8,,,,,[''],j.compscitech.2016.10.014_8_0
11,,20.0,73.8,118.1,410.3,,,,,[''],j.compscitech.2016.10.014_8_0
12,0.25 PVI-g-GO/EP/TETA,5.0,41.7,85.2,405.7,42.4,46.2,3.2,1.2,"['(0.25)PVI-g-GO', 'EP', 'TETA']",j.compscitech.2016.10.014_8_0
13,,10.0,49.5,97.7,430.5,,,,,[''],j.compscitech.2016.10.014_8_0
14,,15.0,56.3,109.7,436.8,,,,,[''],j.compscitech.2016.10.014_8_0
15,,20.0,72.2,117.9,446.0,,,,,[''],j.compscitech.2016.10.014_8_0

File: 3.2 Consolidated View of Tabular Data/Data/3- Sample_Tables_CSV_Normalized/j.compscitech.2016.10.030_20_0.csv
,Samples,Rf (%),Tres (°C),Vr (%/min),,Vectors,Rf (%)_err,Tres (°C)_err,Vr (%/min)_err,Ref
0,E-0-CNT,96.4,57.6,3.67,,"['E', '0', 'CNT']",0.5,3.1,0.34,j.compscitech.2016.10.030_20_0
1,E-0.5-CNT,97.5,52.5,4.58,,"['E', '0.5', 'CNT']",11.0,11.0,0.68,j.compscitech.2016.10.030_20_0
2,E-1-CNT,98.0,51.2,6.06,,"['E', '1', 'CNT']",0.6,1.0,0.44,j.compscitech.2016.10.030_20_0
3,E-1.5-CNT,98.5,51.1,6.08,,"['E', '1.5', 'CNT']",0.3,1.9,0.58,j.compscitech.2016.10.030_20_0
4,E-2-CNT,98.5,50.7,6.11,,"['E', '2', 'CNT']",0.3,1.1,0.71,j.compscitech.2016.10.030_20_0

File: 3.2 Consolidated View of Tabular Data/Data/3- Sample_Tables_CSV_Normalized/j.compscitech.2017.01.026_4_0.csv
,Samples,CNT/Epoxy adhesive  rd,CNT/Epoxy adhesive  Y,"Epoxy adhesive ,d Y",Epoxy adhesive Y,GFRP rd,GFRP y,Vectors,Ref
0,Water/Formamide,18.06,2.25,3.06,38.03,4.41,40.11,"['Water', 'Formamide']",j.compscitech.2017.01.026_4_0
1,Water/Ethyleneglycol,20.9,1.45,8.16,29.47,11.95,29.47,"['Water', 'Ethyleneglycol']",j.compscitech.2017.01.026_4_0
2,Water/Diiodomethane,28.58,0.59,33.73,11.98,32.67,15.39,"['Water', 'Diiodomethane']",j.compscitech.2017.01.026_4_0
3,Formamide/Ethyleneglycol,31.36,0.0,40.96,1.0,60.84,0.0,"['Formamide', 'Ethyleneglycol']",j.compscitech.2017.01.026_4_0
4,Formamide/Diiodomethane,29.94,0.02,39.33,1.31,37.56,3.45,"['Formamide', 'Diiodomethane']",j.compscitech.2017.01.026_4_0
5,Ethyleneglycol/Diiodomethane,29.88,0.03,39.27,1.36,36.8,4.69,"['Ethyleneglycol', 'Diiodomethane']",j.compscitech.2017.01.026_4_0
6,Average,26.45,0.72,27.42,13.86,30.71,15.52,['Average'],j.compscitech.2017.01.026_4_0
7,Linear regression,27.24,0.58,26.09,12.01,26.11,15.36,['Linearregression'],j.compscitech.2017.01.026_4_0

File: 3.2 Consolidated View of Tabular Data/Data/3- Sample_Tables_CSV_Normalized/j.compscitech.2017.01.026_4_1.csv
,Samples,rd,YP,Y,W,W a,Vectors,Ref
0,Epoxy,26.1,11.9,38.0,79.5,23.3,['EP'],j.compscitech.2017.01.026_4_1
1,Epoxy + CNT,27.2,0.6,27.8,59.6,40.4,"['EP', 'CNT']",j.compscitech.2017.01.026_4_1
2,GFRP,26.4,15.4,41.9,,,['GFRP'],j.compscitech.2017.01.026_4_1
3,Water,22.0,50.2,72.2,,,['Water'],j.compscitech.2017.01.026_4_1

File: 3.2 Consolidated View of Tabular Data/Data/3- Sample_Tables_CSV_Normalized/j.compscitech.2017.03.025_6_0.csv
,Samples,PHRR (W/g),THR (kJ/g),Tp (°C),Vectors,Ref
0,EP,994.0,40.8,416.0,['EP'],j.compscitech.2017.03.025_6_0
1,MGNH/EP,202.0,27.0,363.0,"['MGNH', 'EP']",j.compscitech.2017.03.025_6_0

File: 3.2 Consolidated View of Tabular Data/Data/3- Sample_Tables_CSV_Normalized/j.compscitech.2018.12.001_26_1.csv
,Samples,Element C,content o (%),content N (%),content Cl (%),content Si (%),content N/C (%),content Si/C (%),Vectors,Ref
0,Untreated CF,95.45,3.46,1.09,0.0,0.0,0.01,0.0,['UntreatedCF'],j.compscitech.2018.12.001_26_1
1,CF-G-NH2,93.64,2.15,4.21,0.0,0.0,0.04,0.0,"['CF', 'G', 'NH(2)']",j.compscitech.2018.12.001_26_1
2,CF-Gj-POSS-NH2,70.01,13.96,9.76,0.28,5.99,0.14,0.09,"['CF', 'Gj', 'POSS', 'NH(2)']",j.compscitech.2018.12.001_26_1
3,CF-G2-POSS-NH2,60.93,15.31,15.09,0.19,8.48,0.28,0.14,"['CF', 'G(2)', 'POSS', 'NH(2)']",j.compscitech.2018.12.001_26_1
4,CF-G3-POSS-NH2,51.29,16.25,21.39,0.2,10.87,0.42,0.22,"['CF', 'G(3)', 'POSS', 'NH(2)']",j.compscitech.2018.12.001_26_1

File: 3.2 Consolidated View of Tabular Data/Data/3- Sample_Tables_CSV_Normalized/j.compscitech.2021.108899_2_0.csv
,,Samples,Ingredient,.1,.2,Vectors,Ref
0,System 1,,Epoxy/mol%,Aniline/mol%,Multi-amines/ mol%,[''],j.compscitech.2021.108899_2_0
1,,SMEP-1,60,35,Diamines 5,['SMEP-1'],j.compscitech.2021.108899_2_0
2,,SMEP-2,60,35,Triamines 5,['SMEP-2'],j.compscitech.2021.108899_2_0
3,,SMEP-3,60,35,Tetramine 5,['SMEP-3'],j.compscitech.2021.108899_2_0
4,System 2,,Epoxy/mol%,Diamines/mol%,ETBN/mol%,[''],j.compscitech.2021.108899_2_0
5,,EP-ETBN5,55,40,5,"['EP', 'ETBN(5)']",j.compscitech.2021.108899_2_0
6,,EP-ETBN10,50,40,10,"['EP', 'ETBN(10)']",j.compscitech.2021.108899_2_0
7,,EP-ETBN15,45,40,15,"['EP', 'ETBN(15)']",j.compscitech.2021.108899_2_0
8,,EP-ETBN20,40,40,20,"['EP', 'ETBN(20)']",j.compscitech.2021.108899_2_0
9,System 3,,EP-Di-/mol%,ETBN/mol%,DICY/mol%,[''],j.compscitech.2021.108899_2_0
10,,EP-ETBN10,90,10,0,"['EP', 'ETBN(10)']",j.compscitech.2021.108899_2_0
11,,EP-ETBN10*,80,10,10,"['EP', 'ETBN(10)*']",j.compscitech.2021.108899_2_0
12,,EP-ETBN10**,80,10,10,"['EP', 'ETBN(10)**']",j.compscitech.2021.108899_2_0

File: 3.2 Consolidated View of Tabular Data/Data/3- Sample_Tables_CSV_Normalized/j.eurpolymj.2003.12.015_6_0.csv
,Samples,Tig (s),PHRR (kW/m²),HRR (kW/m²),THR (MJ/m²),EHC (MJ/kg),Char yield (%),LOI,Vectors,Ref
0,HHPP//DHB100,125.0,724.0,163.0,94.0,24.0,22.3,22.0,"['HHPP(0)', 'DHB(1.0)']",j.eurpolymj.2003.12.015_6_0
1,HHPP25/DHB75,89.0,369.0,114.0,64.7,22.1,41.2,27.0,"['HHPP(0.25)', 'DHB(0.75)']",j.eurpolymj.2003.12.015_6_0
2,HHPP50/DHB50,83.0,389.0,96.0,54.7,20.9,43.7,27.5,"['HHPP(0.5)', 'DHB(0.5)']",j.eurpolymj.2003.12.015_6_0
3,HHPP75/DHB25,79.0,290.0,100.0,51.4,20.4,44.6,30.0,"['HHPP(0.75)', 'DHB(0.25)']",j.eurpolymj.2003.12.015_6_0
4,HHPP100/DHB,67.0,443.0,97.0,38.6,18.6,47.2,30.0,"['HHPP(1.0)', 'DHB(0)']",j.eurpolymj.2003.12.015_6_0

File: 3.2 Consolidated View of Tabular Data/Data/3- Sample_Tables_CSV_Normalized/j.eurpolymj.2004.09.011_6_0.csv
,Samples,IDT (°C),Tmax (°C),Ed (kJ/mol),Vectors,Ref
0,ECO/BPH,351.0,395.0,128.0,"['ECO', 'BPH']",j.eurpolymj.2004.09.011_6_0
1,ECO/BQH,344.0,394.0,119.0,"['ECO', 'BQH']",j.eurpolymj.2004.09.011_6_0

File: 3.2 Consolidated View of Tabular Data/Data/3- Sample_Tables_CSV_Normalized/j.eurpolymj.2006.10.030_10_1.csv
,Samples,Pv (S2 cm),Ps (S2),Er (1 MHz),tan S,Water absorption I (%),Water absorption II (%),Vectors,Ref
0,BGTF/HMPA,3.6,2.2,3.3,2.8,0.38,0.85,"['BGTF', 'HMPA']",j.eurpolymj.2006.10.030_10_1
1,BGTF/DDM,1.2,2.8,3.2,2.1,0.4,0.9,"['BGTF', 'DDM']",j.eurpolymj.2006.10.030_10_1
2,BADGE/HMPA,1.9,4.9,3.5,7.3,0.49,0.92,"['BADGE', 'HMPA']",j.eurpolymj.2006.10.030_10_1
3,BADGE/DDM,2.7,4.5,3.6,6.9,0.41,0.98,"['BADGE', 'DDM']",j.eurpolymj.2006.10.030_10_1

File: 3.2 Consolidated View of Tabular Data/Data/3- Sample_Tables_CSV_Normalized/j.eurpolymj.2008.03.001_5_0.csv
,Samples,Opaque,T 8/°C (from tan 8),Conversion from Methacrylate,NIR Epoxy (%),Vectors,Ref
0,Neat resins,,,,,['EPresins'],j.eurpolymj.2008.03.001_5_0
1,Neat NEGDMA/DMAAP (uncured),,-32 (by DSC),,,"['EPNEGDMA', 'DMAAP(uncured)']",j.eurpolymj.2008.03.001_5_0
2,Neat DGEBA/HHMPA/DMBA (uncured),,-33 (by DSC),,,"['DGEBA', 'HHMPA', 'DMBA(uncured)']",j.eurpolymj.2008.03.001_5_0
3,Neat NEGDMA/DMAAP (UV cure at 40 °C/ 40 min),No,15,95.0,,"['EPNEGDMA', 'DMAAP(UVcureat(40)°C', '(40)min']",j.eurpolymj.2008.03.001_5_0
4,"Neat DGEBA/HHMPA/DMBA (isothermal cure at 80 °C/12 h, postcured at 150 °C/2 h)",No,158,,92.0,"['DGEBA', 'HHMPA', 'DMBA(isothermalcureat(80)°C', '(12)h,postcuredat150°C', '(2)h']",j.eurpolymj.2008.03.001_5_0
5,25:75 IPN systems,,,,,"['(0.25)', 'IPNsystems(0.75)']",j.eurpolymj.2008.03.001_5_0
6,25:75 IPNs-partially cured,,,,,"['(0.25)', 'IPNs-partiallycured(0.75)']",j.eurpolymj.2008.03.001_5_0
7,25:75 IPN (UV cure at 40 °C/40 min),No,4,96.0,7.0,"['(25)', '75IPN(UVcureat40°C', '(40)min']",j.eurpolymj.2008.03.001_5_0
8,25:75 IPN but without DMBA catalyst for epoxy (UV cure at 40 °C/40 min),No,-13,96.0,0.0,"['(25)', '75IPNbutwithoutDMBAcatalystforEP(UVcureat40°C', '(40)min']",j.eurpolymj.2008.03.001_5_0
9,25:75 IPN (isothermal cure at 80 °C/12 h),No,ca. -25 and 85,0.0,95.0,"['(25)', '75IPN(isothermalcureat80°C', '(12)h']",j.eurpolymj.2008.03.001_5_0
10,25:75 IPNs-fully cured,,,,,"['(0.25)', 'IPNs-fullycured(0.75)']",j.eurpolymj.2008.03.001_5_0
11,"25:75 IPN (UV cure at 40 °C/40 min and then isothermal cure at 80 °C/12 h, postcured at 150 °C/2 h)",No,ca. 124 and 145,96.0,92.0,"['(25)', '75IPN(UVcureat40°C', '(40)minandthenisothermalcureat80°C', '(12)h,postcuredat150°C', '(2)h']",j.eurpolymj.2008.03.001_5_0
12,"25:75 IPN (isothermal cure at 80 °C/12 h and then UV cure at 80 °C/40 min, postcured at 150 °C/21 h)",No,ca. 30 and 119,74.0,96.0,"['(25)', '75IPN(isothermalcureat80°C', '(12)handthenUVcureat80°C', '(40)min,postcuredat150°C', '(21)h']",j.eurpolymj.2008.03.001_5_0
13,50:50 IPN systems,,,,,"['(0.5)', 'IPNsystems(0.5)']",j.eurpolymj.2008.03.001_5_0
14,50:50 IPNs-partially cured,,,,,"['(0.5)', 'IPNs-partiallycured(0.5)']",j.eurpolymj.2008.03.001_5_0
15,50:50 IPN (UV cure at 40 °C/40 min),No,-3,96.0,12.0,"['(50)', '50IPN(UVcureat40°C', '(40)min']",j.eurpolymj.2008.03.001_5_0
16,50:50 IPN but without DMBA catalyst for epoxy (UV cure at 40 °C/40 min),No,-11,96.0,0.0,"['(50)', '50IPNbutwithoutDMBAcatalystforEP(UVcureat40°C', '(40)min']",j.eurpolymj.2008.03.001_5_0
17,50:50 IPN (isothermal cure at 80 °C/12 h),No,-44 and 56,0.0,96.0,"['(50)', '50IPN(isothermalcureat80°C', '(12)h']",j.eurpolymj.2008.03.001_5_0
18,50:50 IPNs-fully cured,,,,,"['(0.5)', 'IPNs-fullycured(0.5)']",j.eurpolymj.2008.03.001_5_0
19,"50:50 IPN (UV cure at 40 °C/40 min and then isothermal cure at 80 °C/12 h, postcured at 150 °C/2 h)",No,Broad damping range from -5 to 150,96.0,95.0,"['(50)', '50IPN(UVcureat40°C', '(40)minandthenisothermalcureat80°C', '(12)h,postcuredat150°C', '(2)h']",j.eurpolymj.2008.03.001_5_0
20,"50:50 IPN (isothermal cure at 80 °C/12 h and then UV cure at 80 °C/40 min, postcured at 150 °C/2 h)",No,ca. 20 and 123 with damping between,95.0,96.0,"['(50)', '50IPN(isothermalcureat80°C', '(12)handthenUVcureat80°C', '(40)min,postcuredat150°C', '(2)h']",j.eurpolymj.2008.03.001_5_0
21,75:25 IPN systems,,,,,"['(0.75)', 'IPNsystems(0.25)']",j.eurpolymj.2008.03.001_5_0
22,75:25 IPNs-partially cured,,,,,"['(0.75)', 'IPNs-partiallycured(0.25)']",j.eurpolymj.2008.03.001_5_0
23,75:25 IPN (UV cure at 40 °C/40 min),No,-1,93.0,18.0,"['(75)', '25IPN(UVcureat40°C', '(40)min']",j.eurpolymj.2008.03.001_5_0
24,75:25 IPN but without DMBA catalyst for epoxy (UV cure at 40 °C/40 min),No,-5,93.0,0.0,"['(75)', '25IPNbutwithoutDMBAcatalystforEP(UVcureat40°C', '(40)min']",j.eurpolymj.2008.03.001_5_0
25,75:25 IPN (isothermal cure at 80 °C/12 h) 75:25 IPNs-Fully Cured,Yes,-45 and -15,0.0,95.0,"['(75)', '25IPN(isothermalcureat80°C', '(12)h)75', '(25)IPNs-FullyCured']",j.eurpolymj.2008.03.001_5_0
26,"75:25 IPN (UV cure at 40 °C/40 min and then isothermal cure at 80 °C/12 h, postcured at 150 °C/2 h)",No,Broad peak centred at 28,94.0,96.0,"['(75)', '25IPN(UVcureat40°C', '(40)minandthenisothermalcureat80°C', '(12)h,postcuredat150°C', '(2)h']",j.eurpolymj.2008.03.001_5_0
27,"75:25 IPN (isothermal cure at 80 °C/12 h and then UV cure at 80 °C/40 min, postcured at 150 °C/2 h)",yes,19 and 94,98.0,96.0,"['(75)', '25IPN(isothermalcureat80°C', '(12)handthenUVcureat80°C', '(40)min,postcuredat150°C', '(2)h']",j.eurpolymj.2008.03.001_5_0
28,,,,,,[''],j.eurpolymj.2008.03.001_5_0

File: 3.2 Consolidated View of Tabular Data/Data/3- Sample_Tables_CSV_Normalized/j.eurpolymj.2009.01.003_2_0.csv
,Samples,UPOE,VPOP,UPDGEBA,UD2O,Vectors,Ref
0,EP115 + D20 (fully swollen),0.13,0.099,0.358,0.413,"['EP(115)', 'D(20)(fullyswollen)']",j.eurpolymj.2009.01.003_2_0
1,EP115 + D20 (part. swollen),0.148,0.113,0.407,0.332,"['EP(115)', 'D(20)(part.swollen)']",j.eurpolymj.2009.01.003_2_0
2,EP115 + D20 (part. swollen),0.179,0.137,0.493,0.191,"['EP(115)', 'D(20)(part.swollen)']",j.eurpolymj.2009.01.003_2_0
3,EP115 + 0.01 M KNO,0.153,0.117,0.421,0.309,"['EP(115)', '(0.01)MKNO']",j.eurpolymj.2009.01.003_2_0
4,EP115 + 0.02 M KNO,0.152,0.116,0.418,0.314,"['EP(115)', '(0.02)MKNO']",j.eurpolymj.2009.01.003_2_0
5,EP115 + 0.05 M KNO,0.154,0.118,0.426,0.302,"['EP(115)', '(0.05)MKNO']",j.eurpolymj.2009.01.003_2_0
6,EP115 + 0.10 M KNO,0.149,0.114,0.411,0.326,"['EP(115)', '(0.10)MKNO']",j.eurpolymj.2009.01.003_2_0

File: 3.2 Consolidated View of Tabular Data/Data/3- Sample_Tables_CSV_Normalized/j.eurpolymj.2010.04.011_5_0.csv
,Samples,Tonset (°C),,Ti° (°C),ΔH (J/g),Vectors,Ref
0,PSER/m-PDA,75.9,134.7,238.3,153.0,"['PSER', 'm-PDA']",j.eurpolymj.2010.04.011_5_0
1,TGCS/m-PDA,130.0,169.1,254.3,354.0,"['TGCS', 'm-PDA']",j.eurpolymj.2010.04.011_5_0
2,PSER/2E4MZ,125.6,136.4,172.7,204.0,"['PSER', '2E4MZ']",j.eurpolymj.2010.04.011_5_0
3,TGCS/2E4MZ,106.6,165.1,277.2,408.0,"['TGCS', '2E4MZ']",j.eurpolymj.2010.04.011_5_0
