Repository: AMETHYST-2025/CCASL

# 3.2 Consolidated View of Tabular Data

This is the most important part of the work because it contains the programs for extraction, relevance recommendation, table normalization, and data integration. 
These programs can be executed in the following order
- [ ] `Table_Extraction.py`: Captures all the tables in a PDF.
- [ ] `Recommendation.py`: Classifies images of tables based on their relevance using keywords.
- [ ] `textract.py` : Contains the code for image preprocessing, and the connection to the Amazon Textract API, but we recommend using the web interface, which also offers a free trial. [AWSTextract](https://aws.amazon.com/fr/textract/)

File: 3.2 Consolidated View of Tabular Data/Data/3- Sample_Tables_CSV_Normalized/j.eurpolymj.2010.04.011_9_0.csv
,Samples,Activation energy (kJ/mol),Vectors,Ref
0,PSER,71.01,['PSER'],j.eurpolymj.2010.04.011_9_0
1,PSER/m-PDA,36.4,"['PSER', 'm-PDA']",j.eurpolymj.2010.04.011_9_0
2,TGCS/m-PDA,60.2,"['TGCS', 'm-PDA']",j.eurpolymj.2010.04.011_9_0
3,PSER/2E4MZ,65.1,"['PSER', '2E4MZ']",j.eurpolymj.2010.04.011_9_0
4,TGCS/2E4MZ,83.3,"['TGCS', '2E4MZ']",j.eurpolymj.2010.04.011_9_0

File: 3.2 Consolidated View of Tabular Data/Data/3- Sample_Tables_CSV_Normalized/j.eurpolymj.2010.04.015_8_0.csv
,Samples,a-gel,tgel b (min),C ashrink,Pmon (g/cm³),Ppol (g/cm³),Shrink. d (%),Shrink. e after gel (%),CTEglass x 106 (k-1),CTErubber x 106 (k-1),D x 108 f (cm ²/s),Vectors,Ref
0,DGEBA/MTHPA/0%,0.64,21.5,0.27,1.182,1.214,2.64,1.93,64.3,201.5,4.3,"['DGEBA', 'MTHPA', '(0.0)']",j.eurpolymj.2010.04.015_8_0
1,H1500,,,,,,,,,,,['H(1500)'],j.eurpolymj.2010.04.015_8_0
2,DGEBA/MTHPA/5%,0.65,24.0,0.37,1.181,1.209,2.38,1.5,62.1,193.8,3.4,"['DGEBA', 'MTHPA', '(0.05)']",j.eurpolymj.2010.04.015_8_0
3,DGEBA/MTHPA/10%,0.67,20.6,0.43,1.18,1.208,2.32,1.32,61.7,190.1,2.4,"['DGEBA', 'MTHPA', '(0.1)']",j.eurpolymj.2010.04.015_8_0
4,DGEBA/MTHPA/15%,0.7,23.7,0.64,1.18,1.205,2.08,0.75,58.6,188.3,1.2,"['DGEBA', 'MTHPA', '(0.15)']",j.eurpolymj.2010.04.015_8_0
5,DGEBA/MTHPA/20%,0.73,23.9,0.69,1.182,1.204,1.81,0.56,50.4,185.8,0.8,"['DGEBA', 'MTHPA', '(0.2)']",j.eurpolymj.2010.04.015_8_0
6,H30000,,,,,,,,,,,['H(30000)'],j.eurpolymj.2010.04.015_8_0
7,DGEBA/MTHPA/5%,0.65,18.7,0.33,1.177,1.2,1.92,1.29,44.5,187.9,1.0,"['DGEBA', 'MTHPA', '(0.05)']",j.eurpolymj.2010.04.015_8_0
8,DGEBA/MTHPA/10%,0.69,22.1,0.46,1.184,1.198,1.1,0.59,28.0,178.4,0.9,"['DGEBA', 'MTHPA', '(0.1)']",j.eurpolymj.2010.04.015_8_0

File: 3.2 Consolidated View of Tabular Data/Data/3- Sample_Tables_CSV_Normalized/j.eurpolymj.2012.04.013_6_0.csv
,Samples,Epoxy ring opening,15-16 epoxy ring reaction,12-13 epoxy ring reaction,9-10 epoxy ring reaction,Vectors,Ref
0,EPOAME/CH/TEA,T.R = below 195 °C Ea = 298 KJ/mol InA = 74.5,-,-,T.R = 195-260 °C Ea = 107 KJ/mol InA = 22.4,"['EPOAME', 'CH', 'TEA']",j.eurpolymj.2012.04.013_6_0
1,EPSOME/CH/TEA,"T.R = below 170 °C Ea = 216 KJ/mol InA = 53,1",-,T.R = 210-260°C Ea = 28 KJ/mol InA = 1.07,T.R = 170-210 °C Ea = 130 KJ/mol InA = 30.1,"['EPSOME', 'CH', 'TEA']",j.eurpolymj.2012.04.013_6_0
2,EPLOME/CH/TEA,T.R = below 166 °C,T.R = 166-183 °C,T.R = 183-230 °C,T.R = 230-260 °C,"['EPLOME', 'CH', 'TEA']",j.eurpolymj.2012.04.013_6_0
3,,Ea = 136 KJ/mol,Ea = 22 KJ/mol,Ea = 37 KJ/mol,Ea = 112 KJ/mol,[''],j.eurpolymj.2012.04.013_6_0
4,,InA = 31.9,InA = 0.33,InA = 4.7,InA = 24.8,[''],j.eurpolymj.2012.04.013_6_0

File: 3.2 Consolidated View of Tabular Data/Data/3- Sample_Tables_CSV_Normalized/j.eurpolymj.2012.11.025_8_0.csv
,Samples,To (°C),Tds (°C)b,(C)c,Ts d,Char600 (%),Swelling (%),Soluble part (%),Vectors,Ref
0,DGEBA/IPDA,160.0,350.0,365.0,176.0,8.0,6.0,1.0,"['DGEBA', 'IPDA']",j.eurpolymj.2012.11.025_8_0
1,GEGA/IPDA,233.0,300.0,335.0,157.0,23.0,4.0,1.0,"['GEGA', 'IPDA']",j.eurpolymj.2012.11.025_8_0

File: 3.2 Consolidated View of Tabular Data/Data/3- Sample_Tables_CSV_Normalized/j.eurpolymj.2013.06.009_5_0.csv
,Samples,tign (s),PHRR (kW/m²),THR (MJ/m²),AMLR (g/s),ASEA (m²/kg),Vectors,tign (s)_err,PHRR (kW/m²)_err,THR (MJ/m²)_err,AMLR (g/s)_err,ASEA (m²/kg)_err,Ref
0,Polyurea,12.0,1854.0,160.0,44.0,452.0,['Polyurea'],4.0,65.0,7.0,5.0,18.0,j.eurpolymj.2013.06.009_5_0
1,PU + 15% TPP,7.0,1255.0,116.0,29.0,525.0,"['PU', '(0.15)TPP']",1.0,63.0,19.0,11.0,36.0,j.eurpolymj.2013.06.009_5_0
2,PU + 15% TPP,18.0,637.0,169.0,15.0,632.0,"['PU', '(0.15)TPP']",3.0,149.0,23.0,1.0,11.0,j.eurpolymj.2013.06.009_5_0
3,PU + 15% TPPO,16.0,1324.0,130.0,24.0,999.0,"['PU', '(0.15)TPPO']",1.0,23.0,9.0,3.0,31.0,j.eurpolymj.2013.06.009_5_0
4,Epoxy resin,29.0,2467.0,164.0,47.0,753.0,['EP'],3.0,150.0,9.0,2.0,34.0,j.eurpolymj.2013.06.009_5_0
5,EP + 15% TPP,21.0,504.0,114.0,18.0,783.0,"['EP', '(0.15)TPP']",1.0,128.0,5.0,9.0,163.0,j.eurpolymj.2013.06.009_5_0
6,EP + 15% TPP,12.0,1959.0,128.0,52.0,971.0,"['EP', '(0.15)TPP']",2.0,101.0,1.0,1.0,111.0,j.eurpolymj.2013.06.009_5_0
7,EP + 15% TPPO,34.0,1310.0,126.0,40.0,845.0,"['EP', '(0.15)TPPO']",1.0,63.0,2.0,5.0,85.0,j.eurpolymj.2013.06.009_5_0

File: 3.2 Consolidated View of Tabular Data/Data/3- Sample_Tables_CSV_Normalized/j.eurpolymj.2013.06.041_9_0.csv
,Samples,Epoxy,Linear Polyol,HBP polyol,HMDI,DBTDL,Curative,Vectors,Ref
0,Epoxy,100.0,-,-,-,-,50.0,['EP'],j.eurpolymj.2013.06.041_9_0
1,L-PU/EP,90.0,6.4075,-,3.5925,0.05,45.0,"['L-PU', 'EP']",j.eurpolymj.2013.06.041_9_0
2,G1-PU/EP,90.0,-,7.387,2.613,0.05,45.0,"['G1-PU', 'EP']",j.eurpolymj.2013.06.041_9_0
3,G2-PU/EP,90.0,-,8.745,1.255,0.05,45.0,"['G2-PU', 'EP']",j.eurpolymj.2013.06.041_9_0
4,G3-PU/EP,90.0,-,9.3847,0.6153,0.05,45.0,"['G3-PU', 'EP']",j.eurpolymj.2013.06.041_9_0
5,G4-PU/EP,90.0,-,9.6953,0.3047,0.05,45.0,"['G4-PU', 'EP']",j.eurpolymj.2013.06.041_9_0

File: 3.2 Consolidated View of Tabular Data/Data/3- Sample_Tables_CSV_Normalized/j.eurpolymj.2015.06.029_8_0.csv
,Samples,Pd 1N° (um),P 4N (um),Lc1b (mN),Lc2c (mN),Vectors,Pd 1N° (um)_err,P 4N (um)_err,Ref
0,Neat,10.1,31.6,670.0,3530,['EP'],0.3,0.2,j.eurpolymj.2015.06.029_8_0
1,10% TEOS,10.1,30.7,800.0,3000,['(0.1)TEOS'],0.9,2.5,j.eurpolymj.2015.06.029_8_0
2,20% TEOS,10.9,35.9,560.0,3740,['(0.2)TEOS'],1.7,6.7,j.eurpolymj.2015.06.029_8_0
3,30% TEOS,9.8,28.8,260.0,3840,['(0.3)TEOS'],1.7,0.7,j.eurpolymj.2015.06.029_8_0
4,40% TEOS,10.5,30.5,430.0,3730,['(0.4)TEOS'],1.2,0.8,j.eurpolymj.2015.06.029_8_0
5,10% GPTMS,16.3,46.2,650.0,Not detected,['(0.1)GPTMS'],2.7,2.2,j.eurpolymj.2015.06.029_8_0
6,20% GPTMS,12.4,39.8,680.0,Not detected,['(0.2)GPTMS'],0.4,2.6,j.eurpolymj.2015.06.029_8_0
7,30% GPTMS,16.1,45.1,620.0,Not detected,['(0.3)GPTMS'],1.0,1.1,j.eurpolymj.2015.06.029_8_0
8,40% GPTMS,16.2,48.9,820.0,Not detected,['(0.4)GPTMS'],1.6,4.1,j.eurpolymj.2015.06.029_8_0
9,20% TEOS/20% GPTMS,11.9,36.3,450.0,Not detected,"['(0.2)TEOS', '(0.2)GPTMS']",3.6,8.2,j.eurpolymj.2015.06.029_8_0

File: 3.2 Consolidated View of Tabular Data/Data/3- Sample_Tables_CSV_Normalized/j.eurpolymj.2015.09.018_13_0.csv
,Samples,Omax (deg),,hw (deg),orfct,Prominence factor,Weighed orfct,Vectors,Ref
0,"LCEM/DDM - FIELD 0.16 A-1, all four LCEM peaks",36.0,216.0,16.5,0.91,0.87,0.79,"['LCEM/DDM', 'FIELD(0.16)A', '(1),allfourLCEMpeaks']",j.eurpolymj.2015.09.018_13_0
1,"LCEM/DDM - FIELD 0,49 À-1 (LCEM)",90.0,270.0,64.0,0.64,0.26,0.17,"['LCEM/DDM', 'FIELD(0.49)À', '(1)(LCEM)']",j.eurpolymj.2015.09.018_13_0
2,LCEM/DDM - FIELD 1.40 A-Superscript(1) (LCEM),0.0,180.0,44.5,0.75,0.82,0.62,"['LCEM/DDM', 'FIELD(1.40)A', 'Superscript((1))(LCEM)']",j.eurpolymj.2015.09.018_13_0
3,LCEM/DDM/NR - NO FIELD 1.40 A-Superscript(1) (LCEM),90.0,270.0,72.5,0.6,0.37,0.22,"['LCEM/DDM/NR', 'NOFIELD(1.40)A', 'Superscript((1))(LCEM)']",j.eurpolymj.2015.09.018_13_0
4,"LCEM/DDM/NR - FIELD 0.16 A-1, all four LCEM peaks",36.0,216.324,20.0,0.89,0.92,0.82,"['LCEM/DDM/NR', 'FIELD(0.16)A', '(1),allfourLCEMpeaks']",j.eurpolymj.2015.09.018_13_0
5,"LCEM/DDM/NR - FIELD 0.49 A-1, LCEM peaks",90.0,270.0,51.5,0.71,0.37,0.26,"['LCEM/DDM/NR', 'FIELD(0.49)A', '(1),LCEMpeaks']",j.eurpolymj.2015.09.018_13_0
6,"LCEM/DDM/NR - FIELD 0.51 A-1, NR peaks",0.0,180.0,25.7,0.86,0.5,0.43,"['LCEM/DDM/NR', 'FIELD(0.51)A', '(1),NRpeaks']",j.eurpolymj.2015.09.018_13_0
7,LCEM/DDM/NR - FIELD 1.40 (LCEM),0.0,180.0,36.2,0.8,0.87,0.69,"['LCEM/DDM/NR', 'FIELD(1.40)(LCEM)']",j.eurpolymj.2015.09.018_13_0

File: 3.2 Consolidated View of Tabular Data/Data/3- Sample_Tables_CSV_Normalized/j.eurpolymj.2016.07.014_8_0.csv
,Samples,Activation energy (kJ/mol),Vectors,Ref
0,DGEBA-DDM,48.4,"['DGEBA', 'DDM']",j.eurpolymj.2016.07.014_8_0
1,25% DOL-DDM,48.3,"['(0.25)DOL', 'DDM']",j.eurpolymj.2016.07.014_8_0
2,50% DOL-DDM,51.9,"['(0.5)DOL', 'DDM']",j.eurpolymj.2016.07.014_8_0
3,75% DOL-DDM,50.8,"['(0.75)DOL', 'DDM']",j.eurpolymj.2016.07.014_8_0
4,100%DOL-DDM,52.4,"['(1.0)DOL', 'DDM']",j.eurpolymj.2016.07.014_8_0
5,25% DKL-DDM,45.1,"['(0.25)DKL', 'DDM']",j.eurpolymj.2016.07.014_8_0
6,50% DKL-DDM,50.8,"['(0.5)DKL', 'DDM']",j.eurpolymj.2016.07.014_8_0
7,75% DKL-DDM,55.5,"['(0.75)DKL', 'DDM']",j.eurpolymj.2016.07.014_8_0
8,100%DKL-DDM,42.4,"['(1.0)DKL', 'DDM']",j.eurpolymj.2016.07.014_8_0

File: 3.2 Consolidated View of Tabular Data/Data/3- Sample_Tables_CSV_Normalized/j.eurpolymj.2017.05.007_7_0.csv
,Samples,Tan 8 peak temperature (C),"E"" peak temperature (C)",Td5 (°C),dio (°C),Td20 (°C),Char yield at 500 °C (%),Vectors,Ref
0,DGEDVCP-GCN,100.0,82.0,387.0,422.0,438.0,48.0,"['DGEDVCP', 'GCN']",j.eurpolymj.2017.05.007_7_0
1,DGEDVCP-QC,141.0,130.0,386.0,419.0,431.0,61.0,"['DGEDVCP', 'QC']",j.eurpolymj.2017.05.007_7_0
2,DGEDVCP-PN,131.0,128.0,394.0,428.0,440.0,59.0,"['DGEDVCP', 'PN']",j.eurpolymj.2017.05.007_7_0
3,DGEBA-GCN,77.0,76.0,408.0,431.0,440.0,30.0,"['DGEBA', 'GCN']",j.eurpolymj.2017.05.007_7_0
4,DGEBA-QC,155.0,144.0,394.0,420.0,439.0,39.0,"['DGEBA', 'QC']",j.eurpolymj.2017.05.007_7_0
5,DGEBA-PN,133.0,121.0,413.0,432.0,450.0,35.0,"['DGEBA', 'PN']",j.eurpolymj.2017.05.007_7_0

File: 3.2 Consolidated View of Tabular Data/Data/3- Sample_Tables_CSV_Normalized/j.eurpolymj.2017.08.038_16_0.csv
,Samples,Absorption 9 GHz Theory (dB),Absorption 9 GHz Exp (dB),Absorption 12 GHz Theory (dB),Absorption 12 GHz Exp (dB),Multiple reflection (dB)  Exp.,Multiple reflection (dB)  Theory,Vectors,Ref
0,TPU/TRGO5,8.18,12.18,7.42,12.57,Negligible,0.0,"['TPU', 'TRGO(5)']",j.eurpolymj.2017.08.038_16_0
1,TPU/mTRGO5,10.0,21.06,9.93,22.28,Negligible,0.0,"['TPU', 'mTRGO(5)']",j.eurpolymj.2017.08.038_16_0

File: 3.2 Consolidated View of Tabular Data/Data/3- Sample_Tables_CSV_Normalized/j.eurpolymj.2019.109292_4_0.csv
,Entry,Samples,a,Tds (°C),Td30 (°C),Tmax b (C),Rsoo (%),Vectors,Ref
0,1.0,DGF/33DDS,176.0,324.0,366.0,337.0,27.0,"['DGF', '33DDS']",j.eurpolymj.2019.109292_4_0
1,2.0,DGF/44DDS,215.0,324.0,355.0,339.0,18.0,"['DGF', '44DDS']",j.eurpolymj.2019.109292_4_0
2,3.0,DGEBA/33DDS,184.0,405.0,417.0,418.0,20.0,"['DGEBA', '33DDS']",j.eurpolymj.2019.109292_4_0
3,4.0,DGEBA/44DDS,238.0,397.0,414.0,420.0,14.0,"['DGEBA', '44DDS']",j.eurpolymj.2019.109292_4_0

File: 3.2 Consolidated View of Tabular Data/Data/3- Sample_Tables_CSV_Normalized/j.eurpolymj.2020.109507_9_1.csv
,Samples,"Heat conduction coefficient, W/mK",Vectors,Ref
0,DGEBA/BN,0.2,"['DGEBA', 'BN']",j.eurpolymj.2020.109507_9_1
1,DGETAM (isotropic phase),0.35,['DGETAM(isotropicphase)'],j.eurpolymj.2020.109507_9_1
2,DGETAM (multi-domain LC phase),0.38,['DGETAM(multi-domainLCphase)'],j.eurpolymj.2020.109507_9_1

File: 3.2 Consolidated View of Tabular Data/Data/3- Sample_Tables_CSV_Normalized/j.eurpolymj.2020.110244_6_0.csv
,PSA,Samples,Peel (N/25 mm),Loop tack (N/25 mm),WA (J/m²),Shear resistance (min),SAFT (°C),Vectors,Peel (N/25 mm)_err,Loop tack (N/25 mm)_err,WA (J/m²)_err,Shear resistance (min)_err,SAFT (°C)_err,Ref
0,1.1,2OA (100),3.5,3.1,43.0,393.0,70.0,['2OA(1.0)'],0.8,0.6,6.0,35.0,1.0,j.eurpolymj.2020.110244_6_0
1,1.2,2OA:IBOMA (85:15),6.6,6.6,132.0,15047.0,94.0,"['2OA(0.85)', 'IBOMA(0.15)']",0.4,0.1,8.0,439.0,1.0,j.eurpolymj.2020.110244_6_0
2,1.3,2OA:IBOMA + CTA* (85:15),7.3,6.2,119.0,1659.0,82.0,"['2OA(0.85)', 'IBOMA(0.15)', 'CTA*']",0.8,0.5,15.0,73.0,1.0,j.eurpolymj.2020.110244_6_0
3,2.1,2OA:IBOMA (85:15),6.0,5.1,79.0,5273.0,100.0,"['2OA(0.85)', 'IBOMA(0.15)']",0.5,0.4,2.0,40.0,1.0,j.eurpolymj.2020.110244_6_0
4,2.2,20A:IBOMA + CTA* (85:15),6.9,10.0,179.0,2137.0,90.0,"['20A(0.85)', 'IBOMA(0.15)', 'CTA*']",0.5,1.0,24.0,130.0,1.0,j.eurpolymj.2020.110244_6_0
5,2.3,2OA:IBOMA: ISOMA + CTA* (85:10:5),5.8,5.4,102.0,4334.0,85.0,"['2OA(0.85)', 'IBOMA(0.1)', 'ISOMA(0.05)', 'CTA*']",0.4,0.4,5.0,180.0,1.0,j.eurpolymj.2020.110244_6_0

File: 3.2 Consolidated View of Tabular Data/Data/3- Sample_Tables_CSV_Normalized/j.eurpolymj.2021.110282_4_0.csv
,Samples,B/°C min ¹,T;/°C,Tp/°C,T / °C,Vectors,Ref
0,REEP/HDDM,5.0,55.6,87.2,120.8,"['REEP', 'HDDM']",j.eurpolymj.2021.110282_4_0
1,,10.0,59.7,101.1,138.6,[''],j.eurpolymj.2021.110282_4_0
2,,15.0,63.7,107.6,149.1,[''],j.eurpolymj.2021.110282_4_0
3,,20.0,72.0,115.2,155.9,[''],j.eurpolymj.2021.110282_4_0
4,DGEBA/HDDM,5.0,46.3,104.2,156.4,"['DGEBA', 'HDDM']",j.eurpolymj.2021.110282_4_0
5,,10.0,60.4,116.6,173.4,[''],j.eurpolymj.2021.110282_4_0
6,,15.0,71.3,123.7,179.4,[''],j.eurpolymj.2021.110282_4_0
7,,20.0,76.9,132.1,188.8,[''],j.eurpolymj.2021.110282_4_0

File: 3.2 Consolidated View of Tabular Data/Data/3- Sample_Tables_CSV_Normalized/j.eurpolymj.2021.110296_6_0.csv
,Samples,Swelling ratio (%) a,Soluble fraction (%) b,Vectors,Ref
0,ER-DiBuIm-3%,129.0,6.0,"['ER', 'DiBuIm(0.03)']",j.eurpolymj.2021.110296_6_0
1,ER-DiBuIm-5%,166.0,7.0,"['ER', 'DiBuIm(0.05)']",j.eurpolymj.2021.110296_6_0
2,ER-DiPrOHIm-3%,147.0,5.0,"['ER', 'DiPrOHIm(0.03)']",j.eurpolymj.2021.110296_6_0
3,ER-DiPrOHIm-5%,154.0,8.0,"['ER', 'DiPrOHIm(0.05)']",j.eurpolymj.2021.110296_6_0

File: 3.2 Consolidated View of Tabular Data/Data/3- Sample_Tables_CSV_Normalized/j.eurpolymj.2021.110389_7_0.csv
,Samples,5% (C),Vectors,Ref
0,OSL,145.0,['OSL'],j.eurpolymj.2021.110389_7_0
1,L-COOH,177.0,"['L', 'COOH']",j.eurpolymj.2021.110389_7_0
2,Neat epoxy,312.0,['EP'],j.eurpolymj.2021.110389_7_0
3,Lep5,320.0,['Lep(5)'],j.eurpolymj.2021.110389_7_0
4,Lep10,310.0,['Lep(10)'],j.eurpolymj.2021.110389_7_0
5,Lep15,316.0,['Lep(15)'],j.eurpolymj.2021.110389_7_0
6,Lep20,298.0,['Lep(20)'],j.eurpolymj.2021.110389_7_0
7,Lep10-control,270.0,"['Lep(10)', 'control']",j.eurpolymj.2021.110389_7_0

File: 3.2 Consolidated View of Tabular Data/Data/3- Sample_Tables_CSV_Normalized/j.eurpolymj.2021.110601_4_0.csv
,Samples,T5% (°C),T50% I 1 (°C),Char residue (800 °C),Vectors,Ref
0,EP,367.5,402.2,16.82,['EP'],j.eurpolymj.2021.110601_4_0
1,EP/APP5,327.8,385.7,23.83,"['EP', 'APP5']",j.eurpolymj.2021.110601_4_0
2,EP/APP@ATNi5,335.5,377.3,24.68,"['EP', 'APP@ATNi(5)']",j.eurpolymj.2021.110601_4_0
3,EP/,334.3,384.5,29.09,['EP'],j.eurpolymj.2021.110601_4_0
4,APP@ATNi10,,,,['APP@ATNi(10)'],j.eurpolymj.2021.110601_4_0
5,EP/,340.6,387.4,27.0,['EP'],j.eurpolymj.2021.110601_4_0
6,APP@ATNi15,,,,['APP@ATNi(15)'],j.eurpolymj.2021.110601_4_0

File: 3.2 Consolidated View of Tabular Data/Data/3- Sample_Tables_CSV_Normalized/j.eurpolymj.2021.110674_3_1.csv
,Samples,BPO (phr),BPAF (phr),Mn a (x10 3 g/mol),Mw/M,High M (%),Vectors,Ref
0,PPO,-,-,19.0,2.0,-,['PPO'],j.eurpolymj.2021.110674_3_1
1,F2.5-50 (F2.5),2.5,50.0,6.2,2.7,31.8,"['F(2.5)', '(50)(F2.5)']",j.eurpolymj.2021.110674_3_1
2,F5-50 (F5),5.0,50.0,4.7,2.7,21.5,"['F(5)', '(50)(F5)']",j.eurpolymj.2021.110674_3_1
3,F10-50 (F10),10.0,50.0,3.0,2.5,10.1,"['F(10)', '(50)(F10)']",j.eurpolymj.2021.110674_3_1
4,F20-50 (F20),20.0,50.0,3.1,2.8,12.6,"['F(20)', '(50)(F20)']",j.eurpolymj.2021.110674_3_1
5,A-rPPO (A10),10.0,50.0,2.0,1.4,36.0,"['A', 'rPPO(A(10))']",j.eurpolymj.2021.110674_3_1

File: 3.2 Consolidated View of Tabular Data/Data/3- Sample_Tables_CSV_Normalized/j.ijadhadh.2011.01.002_5_0.csv
,Samples,Cohesive failure (%),Vectors,Ref
0,DGEBA/TETA,75.0,"['DGEBA', 'TETA']",j.ijadhadh.2011.01.002_5_0
1,DGEBA/AEP,82.0,"['DGEBA', 'AEP']",j.ijadhadh.2011.01.002_5_0
2,DGEBA/IPD,78.0,"['DGEBA', 'IPD']",j.ijadhadh.2011.01.002_5_0

File: 3.2 Consolidated View of Tabular Data/Data/3- Sample_Tables_CSV_Normalized/j.ijadhadh.2011.06.016_6_1.csv
,Samples,Macroscopic failure mode,,Vectors,Ref
0,,Adhesive (%),Cohesive (%),[''],j.ijadhadh.2011.06.016_6_1
1,Epoxy,100,-,['EP'],j.ijadhadh.2011.06.016_6_1
2,Epoxy/CNF,100,-,"['EP', 'CNF']",j.ijadhadh.2011.06.016_6_1
3,Epoxy/CNT,80,20,"['EP', 'CNT']",j.ijadhadh.2011.06.016_6_1

File: 3.2 Consolidated View of Tabular Data/Data/3- Sample_Tables_CSV_Normalized/j.ijadhadh.2015.12.010_2_1.csv
,,Samples,Control,Deproteinized,Vectors,Ref
0,"RC/Single Bond 2 SPE, Seefeld, ny)","RelyXMR ARC: TEGDMA, Bis-GMA, ether zircônia/ sílica filler, functional dimethacrylate polymer","1. Apply of 37% H3PO4 Gel (Con- dac 37%/FGM, Joinville, SC, Brazil) for 15 S","1. Apply 37% H3PO4 Gel (Condac 37%/ FGM, Joinville, SC, Brazil) for 15 S","['RelyXMRARC:TEGDMA,Bis', 'GMA,etherzircônia/sílicafiller,functionaldimethacrylatepolymer']",j.ijadhadh.2015.12.010_2_1
1,,,2. Rinsing with air spray,"2. Rinsing with air spray + apply 5% NaOCI (Vetec, Rio de Janeiro, RJ, Bra- zil) for 2 min",[''],j.ijadhadh.2015.12.010_2_1
2,,,"3. Dry with absorbent paper, keeping dentin moisture",3. Rinsing with air spray for 30 S,[''],j.ijadhadh.2015.12.010_2_1
3,,"Adper Single BondTM 2: Ethanol, Bis-GMA, silanated silica filler, 2-HEMA, GDM, copolymer of polyacrylic and polyitaconic acidse UDMA.",4. Apply of two consecutive coats of Single Bond 2 for 15 S with gently agitation,"4. Dry with absorbent paper, keeping dentin moisture","['AdperSingleBondTM(2):Ethanol,Bis', 'GMA,silanatedsilicafiller,(2)', 'HEMA,GDM,copolymerofpolyacrylicandpolyitaconicacidseUDMA']",j.ijadhadh.2015.12.010_2_1
4,,,5. Gently air thin for 5 S to eva- porate the solvent,5. Apply two consecutive coats of Single Bond 2 for 15 S with gently agitation,[''],j.ijadhadh.2015.12.010_2_1
5,,,6. Light cure adhesive for 10 S,6. Gently air thin for 5 S to evaporate the solvent,[''],j.ijadhadh.2015.12.010_2_1
6,,,7. Apply the silane on the pre- viously ragged surface of resin block,7. Light cure adhesive for 10 S,[''],j.ijadhadh.2015.12.010_2_1
7,,,8. Mix cement for 10 S and apply on silanized surface of resin blocks,8. Apply the silane on the previously ragged surface of resin block,[''],j.ijadhadh.2015.12.010_2_1
8,,,9. Wait 3 min and light cure each surface/margin for 40 S,9. Mix cement for 10 S and apply on silanazed surface of resin blocks 10. Wait 3 min and light cure each surface/margin for 40 S,[''],j.ijadhadh.2015.12.010_2_1
9,"200 (3M/ESPE, d. Germany)","RelyX TM U200: Silane treated glass powder, substituted dime- thacrylate, 1-benzyl- 5 -phenyl-barbic-acid, calcium salt, 1,12- dodecane dimethycrylate, sodium p-toluenesulfinate, silane treated silica, calcium hydroxide",1. Apply the silane on the pre- viously ragged surface of resin block 2.Mix cement for 10 s and apply on silanized surface of resin blocks 3.Wait 3 min and light cure each surface/margin for 20 S,"1. Apply 37% H3PO4 Gel (Condac 37%/ FGM, Joinville, SC, Brazil) for 15 S 2. Rinsing with air spray 3. Apply 5% NaOCI (Vetec, Rio de Janeiro, RJ, Brazil) for 2 min 4. Rinsing with air spray for 30 S 5. Dry with absorbent paper, keeping dentin moisture 6. Apply the silane on the previously ragged surface of resin block 7. Mix cement for 10 S and apply on silanized surface of resin blocks","['RelyXTMU(200):Silanetreatedglasspowder,substituteddime', 'thacrylate,(1)', 'benzyl', '(5)', 'phenyl', 'barbic', 'acid,calciumsalt,(1.12)', 'dodecanedimethycrylate,sodiump', 'toluenesulfinate,silanetreatedsilica,calciumhydroxide']",j.ijadhadh.2015.12.010_2_1

File: 3.2 Consolidated View of Tabular Data/Data/3- Sample_Tables_CSV_Normalized/j.ijadhadh.2016.02.011_2_0.csv
,Samples,Chemical Structure,Supplied,M (g/mol),F,Vectors,Ref
0,Diglycidyl ether of bisphenol A (DGEBA),H3C CH3 O,Dow Chemical DER 331,371.0,2.0,['DiglycidyletherofbisphenolA(DGEBA)'],j.ijadhadh.2016.02.011_2_0
1,"Diglycidyl ether of 1,4-butanediol (DGEBD)",,Aldrich (60.0%),202.25,2.0,"['Diglycidyletherof(1.4)', 'butanediol(DGEBD)']",j.ijadhadh.2016.02.011_2_0
2,4-Methylpiperidine (4MPip),HN CH3,Aldrich (96.0%),98.17,1.0,['4Methylpiperidine(4MPip)'],j.ijadhadh.2016.02.011_2_0
3,Isophorone diamine (IPD),H2N CH3 H2N CH3 CH3,Aldrich (99.0%),170.3,4.0,['Isophoronediamine(IPD)'],j.ijadhadh.2016.02.011_2_0
4,"4,4'-Diamino-3,3'- dimethyldicyclohexylmethane (3DCM)",H2N NH2 CH3 CH3,Aldrich (99.0%),238.41,4.0,"[""(4.4)'"", 'Diamino', ""(3.3)'"", '3DCM']",j.ijadhadh.2016.02.011_2_0

File: 3.2 Consolidated View of Tabular Data/Data/3- Sample_Tables_CSV_Normalized/j.ijadhadh.2016.02.011_5_2.csv
,Samples,Cohesive failure (%),Vectors,Ref
0,DGEBA/3DCM (0 phr),78.0,"['DGEBA', '3DCM((0)phr)']",j.ijadhadh.2016.02.011_5_2
1,DGEBA/3DCM (10 phr),79.0,"['DGEBA', '3DCM((10)phr)']",j.ijadhadh.2016.02.011_5_2
2,DGEBA/3DCM (20 phr),80.0,"['DGEBA', '3DCM((20)phr)']",j.ijadhadh.2016.02.011_5_2
3,DGEBA/3DCM (30 phr),82.0,"['DGEBA', '3DCM((30)phr)']",j.ijadhadh.2016.02.011_5_2
4,DGEBA/IPD (30 phr),78.0,"['DGEBA', 'IPD((30)phr)']",j.ijadhadh.2016.02.011_5_2
5,DGEBA/4MPip (30 phr),90.0,"['DGEBA', '4MPip(30phr)']",j.ijadhadh.2016.02.011_5_2

File: 3.2 Consolidated View of Tabular Data/Data/3- Sample_Tables_CSV_Normalized/j.ijadhadh.2018.02.009_24_0.csv
,Samples,Tracture tougnness Values from,literature.,,.1,Vectors,Ref
0,Material,Reference,Fracture Toughness (K),Fracture energy (rc),Test method,['Material'],j.ijadhadh.2018.02.009_24_0
1,Cement paste,Akono et al. (2011) [29],0.66 MPaVn,14.1 //m2*,Micro-scratch test,['Cementpaste'],j.ijadhadh.2018.02.009_24_0
2,Cement paste,Higgins and Bailey (1976) [30],0.65 MPavm,13.7 //m2*,Notched three- point bending,['Cementpaste'],j.ijadhadh.2018.02.009_24_0
3,Cement paste,Cotterell and Mai (1987) [31],0.62 MPavm,12.5 //m2*,Notched three- point bending test,['Cementpaste'],j.ijadhadh.2018.02.009_24_0
4,DGEBA+Jeffamine D-230,Ma et al. (2008)[32],"0,73 MPavm",180 //m2,Compact tension (CT),"['DGEBA', 'D230']",j.ijadhadh.2018.02.009_24_0
5,DGEBA+Peperidine,Dittanet and Pearson (2012),1.11 MPavm,300 J/m2,Single-edge,"['DGEBA', 'Peperidine']",j.ijadhadh.2018.02.009_24_0
6,,,,,,[''],j.ijadhadh.2018.02.009_24_0

File: 3.2 Consolidated View of Tabular Data/Data/3- Sample_Tables_CSV_Normalized/j.ijadhadh.2018.03.013_28_0.csv
,SI No.,Samples,Heating rate (B) (°C/min),Temperatures Tmd (°C),Temperatures Tfd (°C),Activation energy of degradation (E) (kJ/mol),Vectors,Ref
0,1.0,Ep,10.0,349.0,550.0,141.9,['Ep'],j.ijadhadh.2018.03.013_28_0
1,,,5.0,336.5,600.0,,[''],j.ijadhadh.2018.03.013_28_0
2,2.0,Ep/1.0 CNT,10.0,350.9,622.0,155.7,"['Ep', '(1.0)CNT']",j.ijadhadh.2018.03.013_28_0
3,,L,15.0,357.3,650.7,,['L'],j.ijadhadh.2018.03.013_28_0
4,,,5.0,330.06,602.7,,[''],j.ijadhadh.2018.03.013_28_0
5,3.0,Ep/1.0 C30B,10.0,349.4,608.0,151.0,"['Ep', '(1.0)C30B']",j.ijadhadh.2018.03.013_28_0
6,,,15.0,358.04,623.5,,[''],j.ijadhadh.2018.03.013_28_0
7,,,5.0,343.0,600.0,,[''],j.ijadhadh.2018.03.013_28_0
8,4.0,Ep/1.0 CNT/1.0 C30B,10.0,353.01,616.3,223.2,"['Ep', '(1.0)CNT', '(1.0)C30B']",j.ijadhadh.2018.03.013_28_0
9,,,15.0,358.04,626.3,,[''],j.ijadhadh.2018.03.013_28_0

File: 3.2 Consolidated View of Tabular Data/Data/3- Sample_Tables_CSV_Normalized/j.ijadhadh.2018.04.009_2_0.csv
,,Brand,Samples,Vectors,Ref
0,Substrate,artBloc Temp,PMMA unfilled,['PMMAun'],j.ijadhadh.2018.04.009_2_0
1,,exp. CAD/CAM composite,Polymeric composite with inorganic fillers,['Polymericcompositewithinorganicfillers'],j.ijadhadh.2018.04.009_2_0
2,Adhesive system,Monobond Plus,"Silane methacrylate, phosphoric acid methacrylate, sulfide methacrylate in an alcoholic solvent","['Silanemethacrylate,phosphoricacidmethacrylate,sulfidemethacrylateinanalcoholicsolvent']",j.ijadhadh.2018.04.009_2_0
3,,Heliobond visio.link,"Bis-GMA, TEGDMA, initiators, stabilizers MMA, PETIA, photoinitiator","['Bis', 'GMA,TEGDMA,initiators,stabilizersMMA,PETIA,photoinitiator']",j.ijadhadh.2018.04.009_2_0
4,,Ambarino P60,DMA based on phosphor acidesters and phosphon acidesters,['DMAbasedonphosphoracidestersandphosphonacidesters'],j.ijadhadh.2018.04.009_2_0
5,,Exp. VP connect,MMA,['MMA'],j.ijadhadh.2018.04.009_2_0
6,Resin composite cement,Clearfil SA Cement,"Paste A: MDP, Bis-GMA, TEGDMA, DMA, Ba-Al fluorosilicate glass, SiO2, benzoyl peroxide, initiators Paste B: Bis-GMA, DMA, Ba-Al fluorosilicate glass, SiO2, pigments","['PasteA:MDP,Bis', 'GMA,TEGDMA,DMA,Ba', 'SiO2', 'GMA,DMA,Ba', 'SiO2']",j.ijadhadh.2018.04.009_2_0
7,,Variolink II,"Bis-GMA, TEGDMA, UDMA, benzoyl peroxide, inorganic fillers, ytterbium trifluoride, Ba-Al fluorosilicate glass, spheroid mixed oxide, initiators, stabilizers, pigments","['Bis', 'GMA,TEGDMA,UDMA,benzoylperoxide,inorganicfillers,ytterbiumtrifluoride,Ba', 'Alfluorosilicateglass,spheroidmixedoxide,initiators,stabilizers,pigments']",j.ijadhadh.2018.04.009_2_0

File: 3.2 Consolidated View of Tabular Data/Data/3- Sample_Tables_CSV_Normalized/j.ijadhadh.2019.03.016_5_0.csv
,Samples,Heat of cure (mJ/g),Maximum peak temperature (°C),Initial peak temperature (°C),Vectors,Ref
0,Neat TGDDM,176.9,114.4,64.9,['TGDDM'],j.ijadhadh.2019.03.016_5_0
1,NT-alumina filled TGDDM,230.1,119.8,63.2,"['NT', 'aluminaTGDDM']",j.ijadhadh.2019.03.016_5_0
2,GT-alumina filled TGDDM,277.6,123.2,63.0,"['GT', 'aluminaTGDDM']",j.ijadhadh.2019.03.016_5_0

File: 3.2 Consolidated View of Tabular Data/Data/3- Sample_Tables_CSV_Normalized/j.matchemphys.2009.07.045_4_0.csv
,Samples,(1g-1),Tp (°C),Vectors,Ref
0,Neat epoxy,440.0,200.0,['EP'],j.matchemphys.2009.07.045_4_0
1,CNFs (1 wt.%)/epoxy,444.0,201.0,"['CNFs(0.01)', 'EP']",j.matchemphys.2009.07.045_4_0
2,CNFs (3 wt.%)/epoxy,446.0,201.0,"['CNFs(0.03)', 'EP']",j.matchemphys.2009.07.045_4_0
3,CNFs (5 wt.%)/epoxy,439.0,202.0,"['CNFs(0.05)', 'EP']",j.matchemphys.2009.07.045_4_0
4,Silanized CNFs (1 wt.%)/epoxy,492.0,196.0,"['SilanizedCNFs(0.01)', 'EP']",j.matchemphys.2009.07.045_4_0
5,Silanized CNFs (3 wt.%)/epoxy,464.0,201.0,"['SilanizedCNFs(0.03)', 'EP']",j.matchemphys.2009.07.045_4_0
6,Silanized CNFs (5 wt.%)/epoxy,452.0,203.0,"['SilanizedCNFs(0.05)', 'EP']",j.matchemphys.2009.07.045_4_0

File: 3.2 Consolidated View of Tabular Data/Data/3- Sample_Tables_CSV_Normalized/j.matchemphys.2009.07.045_6_1.csv
,Samples,T(°C),k1 (min⁻¹),k2 (min⁻¹),m,n,m+ n,Of,Vectors,Ref
0,,180.0,0.021,0.112,1.1,1.91,3.01,0.75,[''],j.matchemphys.2009.07.045_6_1
1,,190.0,0.04,0.121,1.09,1.82,2.91,0.82,[''],j.matchemphys.2009.07.045_6_1
2,Neat epoxy,200.0,0.065,0.156,1.02,1.64,2.66,0.83,['EP'],j.matchemphys.2009.07.045_6_1
3,,210.0,0.085,0.223,0.96,1.57,2.53,0.88,[''],j.matchemphys.2009.07.045_6_1
4,,180.0,0.023,0.103,1.13,1.86,2.99,0.75,[''],j.matchemphys.2009.07.045_6_1
5,,190.0,0.039,0.124,1.18,1.75,2.93,0.8,[''],j.matchemphys.2009.07.045_6_1
6,As-received CNFs/epoxy,200.0,0.063,0.157,1.12,1.56,2.68,0.83,"['As-receivedCNFs', 'EP']",j.matchemphys.2009.07.045_6_1
7,,210.0,0.084,0.221,0.98,1.58,2.56,0.84,[''],j.matchemphys.2009.07.045_6_1
8,,180.0,0.026,0.116,1.07,1.81,2.88,0.78,[''],j.matchemphys.2009.07.045_6_1
9,,190.0,0.043,0.126,0.97,1.72,2.69,0.83,[''],j.matchemphys.2009.07.045_6_1
10,Acid treated CNFs/epoxy,200.0,0.068,0.179,0.93,1.54,2.47,0.85,"['AcidtreatedCNFs', 'EP']",j.matchemphys.2009.07.045_6_1
11,,210.0,0.087,0.241,0.91,1.49,2.4,0.91,[''],j.matchemphys.2009.07.045_6_1
12,,180.0,0.028,0.118,1.04,1.77,2.81,0.8,[''],j.matchemphys.2009.07.045_6_1
13,,190.0,0.045,0.131,0.94,1.68,2.62,0.83,[''],j.matchemphys.2009.07.045_6_1
14,Silane treated CNFs/epoxy,200.0,0.071,0.184,1.16,1.51,2.67,0.87,"['SilanetreatedCNFs', 'EP']",j.matchemphys.2009.07.045_6_1
15,,210.0,0.091,0.262,0.99,1.38,2.37,0.95,[''],j.matchemphys.2009.07.045_6_1

File: 3.2 Consolidated View of Tabular Data/Data/3- Sample_Tables_CSV_Normalized/j.matchemphys.2012.03.070_4_0.csv
,Samples,Heating rate (°C/min),Tp (°C),E (KJ/mol),Vectors,Ref
0,DGEBA-MHHPA,10.0,164.9,60.9,"['DGEBA', 'MHHPA']",j.matchemphys.2012.03.070_4_0
1,,12.0,170.7,,[''],j.matchemphys.2012.03.070_4_0
2,,15.0,175.5,,[''],j.matchemphys.2012.03.070_4_0
3,,17.0,177.5,,[''],j.matchemphys.2012.03.070_4_0
4,DGEBA-PMSE-0.2,10.0,163.9,64.9,"['DGEBA', 'PMSE(0.2)']",j.matchemphys.2012.03.070_4_0
5,,12.0,167.9,,[''],j.matchemphys.2012.03.070_4_0
6,,15.0,173.4,,[''],j.matchemphys.2012.03.070_4_0
7,,17.0,175.6,,[''],j.matchemphys.2012.03.070_4_0
8,DGEBA-PMSE-0.4,10.0,163.3,69.4,"['DGEBA', 'PMSE(0.4)']",j.matchemphys.2012.03.070_4_0
9,,12.0,167.1,,[''],j.matchemphys.2012.03.070_4_0
10,,15.0,172.1,,[''],j.matchemphys.2012.03.070_4_0
11,,17.0,174.4,,[''],j.matchemphys.2012.03.070_4_0

File: 3.2 Consolidated View of Tabular Data/Data/3- Sample_Tables_CSV_Normalized/j.matchemphys.2012.05.060_2_0.csv
,Samples,EA (eV),Vectors,Ref
0,Neat epoxy,0.503,['EP'],j.matchemphys.2012.05.060_2_0
1,5 (nm) BaTiO3/epoxy,1.225,"['(5)(nm)BaTiO3', 'EP']",j.matchemphys.2012.05.060_2_0
2,7 (nm) BaTiO3/epoxy,1.225,"['(7)(nm)BaTiO3', 'EP']",j.matchemphys.2012.05.060_2_0
3,10 (nm) BaTiO3/epoxy,1.27,"['(10)(nm)BaTiO3', 'EP']",j.matchemphys.2012.05.060_2_0
4,7 (um) BaTiO3/epoxy,1.24,"['(7)(um)BaTiO3', 'EP']",j.matchemphys.2012.05.060_2_0
5,10 (um) BaTiO/epoxy,1.188,"['(10)(um)BaTiO', 'EP']",j.matchemphys.2012.05.060_2_0
6,3 xGnP/epoxy,1.747,"['(3)xGnP', 'EP']",j.matchemphys.2012.05.060_2_0
7,5 xGnP/epoxy,1.914,"['(5)xGnP', 'EP']",j.matchemphys.2012.05.060_2_0
8,10 xGnP/epoxy,1.603,"['(10)xGnP', 'EP']",j.matchemphys.2012.05.060_2_0

File: 3.2 Consolidated View of Tabular Data/Data/3- Sample_Tables_CSV_Normalized/j.matchemphys.2012.11.060_8_0.csv
,Samples,ΔH (kJ/mol),a Relaxation ASt JK mol-¹,a Relaxation Tloss °C,B Relaxation kJ mol 1,B Relaxation AS+JK-1 mol-¹,B Relaxation Tloss °C,Vectors,Ref
0,DGEBA/1.0GPPI,709.0,1630.0,141.3,69.8,222.0,43.2,"['DGEBA', '(1.0)GPPI']",j.matchemphys.2012.11.060_8_0
1,DGEBA/PAN4,306.0,902.0,38.4,63.3,223.0,65.4,"['DGEBA', 'PAN(4)']",j.matchemphys.2012.11.060_8_0

File: 3.2 Consolidated View of Tabular Data/Data/3- Sample_Tables_CSV_Normalized/j.matchemphys.2015.05.006_4_0.csv
,Samples,o-Ps lifetime 63 (ns),o-Ps intensity I3 (%),Free volume radius R (À),Fractional free volume FFV (%),Vectors,Ref
0,DGEBA-MHHPA,1.8216,25.1212,2.6857,3.6693,"['DGEBA', 'MHHPA']",j.matchemphys.2015.05.006_4_0
1,DGEBA-PMSE-0.2,1.8873,28.5537,2.7498,4.4761,"['DGEBA', 'PMSE(0.2)']",j.matchemphys.2015.05.006_4_0
2,DGEBA-PMSE-0.4,1.9843,31.9211,2.8409,5.5185,"['DGEBA', 'PMSE(0.4)']",j.matchemphys.2015.05.006_4_0

File: 3.2 Consolidated View of Tabular Data/Data/3- Sample_Tables_CSV_Normalized/j.matchemphys.2019.122600_6_0.csv
,Samples,Tinitial (°C),Tmax (°C),Char yield (%),Vectors,Ref
0,EP,369.0,390.0,15.2,['EP'],j.matchemphys.2019.122600_6_0
1,EP/2%MnO2,348.0,378.0,18.7,"['EP', '(0.02)MnO2']",j.matchemphys.2019.122600_6_0
2,EP/2%PANI,374.0,403.0,17.6,"['EP', '(0.02)PANI']",j.matchemphys.2019.122600_6_0
3,EP/2%PANI- MnO2,346.0,370.0,18.5,"['EP', '(0.02)PANI-MnO2']",j.matchemphys.2019.122600_6_0

File: 3.2 Consolidated View of Tabular Data/Data/3- Sample_Tables_CSV_Normalized/j.matchemphys.2020.122875_6_0.csv
,Samples,T,N superscript 2 b Tmax,W800(%),Vectors,Ref
0,EP,364.0,374.9,10.6,['EP'],j.matchemphys.2020.122875_6_0
1,EP/Sn-MOF,337.0,353.1,17.3,"['EP', 'Sn-MOF']",j.matchemphys.2020.122875_6_0
2,EP/PANI,379.3,395.4,14.2,"['EP', 'PANI']",j.matchemphys.2020.122875_6_0
3,EP/Sn-MOF@PANI,367.2,379.3,19.5,"['EP', 'Sn-MOF@PANI']",j.matchemphys.2020.122875_6_0

File: 3.2 Consolidated View of Tabular Data/Data/3- Sample_Tables_CSV_Normalized/j.polymdegradstab.2004.03.019_10_1.csv
,Samples,Table 3 (continued) Retention Time (min.),Table 3 (continued) Suspected Compound Name,Table 3 (continued) Structure,Vectors,Ref
0,MPGE-1 DDM 350-450 °C,8.64,2-ethylaniline,NHg OF,"['MPGE', '1DDM350', '(450)°C']",j.polymdegradstab.2004.03.019_10_1
1,,8.78,-ethylaniline,O NH2,[''],j.polymdegradstab.2004.03.019_10_1
2,MPGE-DEP,2.09,2-methylpentane,,"['MPGE', 'DEP']",j.polymdegradstab.2004.03.019_10_1
3,250-350 °C,2.17,3-methylpentane,,['(250350)°C'],j.polymdegradstab.2004.03.019_10_1
4,,2.26,hexane,,[''],j.polymdegradstab.2004.03.019_10_1
5,,2.46,methylcyclopentane,,[''],j.polymdegradstab.2004.03.019_10_1
6,,2.59,acetic acid,I OH,[''],j.polymdegradstab.2004.03.019_10_1
7,MPGE-DEP,2.11,2-methylpentane,,"['MPGE', 'DEP']",j.polymdegradstab.2004.03.019_10_1
8,350-450 °0,2.18,--methylpentane,,['(350450)°0'],j.polymdegradstab.2004.03.019_10_1
9,,2.28,hexane,,[''],j.polymdegradstab.2004.03.019_10_1
10,,2.48,methylcyclopentane,,[''],j.polymdegradstab.2004.03.019_10_1
11,,2.66,benzene,,[''],j.polymdegradstab.2004.03.019_10_1
12,,3.8,toluene,o,[''],j.polymdegradstab.2004.03.019_10_1
13,,5.19,p-xylene,C,[''],j.polymdegradstab.2004.03.019_10_1
14,,6.57,phenol,OH C,[''],j.polymdegradstab.2004.03.019_10_1
15,,7.72,4-methylphenol,O OH,[''],j.polymdegradstab.2004.03.019_10_1
16,,8.77,4-ethylphenol,O OH,[''],j.polymdegradstab.2004.03.019_10_1
17,,9.32,"2,3-dihydrobenzofuran",,[''],j.polymdegradstab.2004.03.019_10_1
18,,10.93,"1,2-ethanediyl ester-2-methyl-2-propa noic acid",forgh,[''],j.polymdegradstab.2004.03.019_10_1
19,,14.03,"1,2,3,4-tetrahydro-2- phenylnaphthalene",O O,[''],j.polymdegradstab.2004.03.019_10_1

File: 3.2 Consolidated View of Tabular Data/Data/3- Sample_Tables_CSV_Normalized/j.polymdegradstab.2004.03.019_4_0.csv
,Samples,Degradation stage,In N₂ E (kJ/mol),In N₂ R,In air E (kJ/mol),In air R,Vectors,Ref
0,MPGE-DDM,I,245.0,0.9706,130.0,0.9994,"['MPGE', 'DDM']",j.polymdegradstab.2004.03.019_4_0
1,,II,-,-,90.0,0.9919,[''],j.polymdegradstab.2004.03.019_4_0
2,MPGE-DEP,Pre,260.0,0.9888,220.0,0.9981,"['MPGE', 'DEP']",j.polymdegradstab.2004.03.019_4_0
3,,I,270.0,0.9975,255.0,0.9939,[''],j.polymdegradstab.2004.03.019_4_0
4,,II,140.0,0.9993,140.0,0.9902,[''],j.polymdegradstab.2004.03.019_4_0
5,,III,-,-,125.0,0.9805,[''],j.polymdegradstab.2004.03.019_4_0

File: 3.2 Consolidated View of Tabular Data/Data/3- Sample_Tables_CSV_Normalized/j.polymdegradstab.2005.09.009_4_0.csv
,DGEBA,Amine,Anhydride,DGEBA-amide (Fig. 1A),DGEBA-anhydride (Fig. 1B),Samples,Vectors,Ref
0,3500.0,,,3500.0,3500.0,V O-H,['VO-H'],j.polymdegradstab.2005.09.009_4_0
1,,3300.0,,3320.0,,V N-H,['VN-H'],j.polymdegradstab.2005.09.009_4_0
2,3050.0,,,3050.0,3050.0,V phenyl-H,['Vphenyl-H'],j.polymdegradstab.2005.09.009_4_0
3,2960.0,2920.0,,2930.0,2690.0,V C-H and V CH2,"['VC', 'HandVCH(2)']",j.polymdegradstab.2005.09.009_4_0
4,,,1860.0,,1780.0,V C=0,['VC=(0)'],j.polymdegradstab.2005.09.009_4_0
5,,1650.0,,1650.0,,V N-H,['VN-H'],j.polymdegradstab.2005.09.009_4_0
6,1610.0,,,1610.0,1600.0,Aromatic ring,['Aromaticring'],j.polymdegradstab.2005.09.009_4_0
7,1450.0,,,1460.0,1460.0,8 CH2,['(8)CH2'],j.polymdegradstab.2005.09.009_4_0
8,,,1230.0,,1230.0,V C-0-C,"['VC', '(0)', 'C']",j.polymdegradstab.2005.09.009_4_0
9,1250.0,,,,1250.0,"v phenyl-C-ph, v C-0-C","['vphenyl', 'C', 'ph,vC', '(0)', 'C']",j.polymdegradstab.2005.09.009_4_0
10,,,907.0,,907.0,8 C=C,['(8)C=C'],j.polymdegradstab.2005.09.009_4_0
11,830.0,,,830.0,830.0,o phenyl-H,['ophenyl-H'],j.polymdegradstab.2005.09.009_4_0

File: 3.2 Consolidated View of Tabular Data/Data/3- Sample_Tables_CSV_Normalized/j.polymdegradstab.2006.01.022_8_1.csv
,Samples,Intphenolic ext / Intmethyl-ketone ex,Vectors,Ref
0,Unfilled DGEBA/DEDA,0.24,"['UnDGEBA', 'DEDA']",j.polymdegradstab.2006.01.022_8_1
1,Pure nanometric silica filled DGEBA/DEDA,0.15,"['nanometricsilicaDGEBA', 'DEDA']",j.polymdegradstab.2006.01.022_8_1
2,Treated nanometric silica filled DGEBA/DEDA,0.19,"['TreatednanometricsilicaDGEBA', 'DEDA']",j.polymdegradstab.2006.01.022_8_1

File: 3.2 Consolidated View of Tabular Data/Data/3- Sample_Tables_CSV_Normalized/j.polymdegradstab.2009.01.006_4_0.csv
,Samples,Tonset (°C),Tmax1 (°C),Tmax2 (°C),Weight 300 °C,of 400 O,residue (%) C 500 O,residue (600 °C) (%),residue (%) °C 700 O C,Vectors,Ref
0,EP-APP,275.0,318.0,528.0,88.1,60.0,40.0,7.7,3.8,"['EP', 'APP']",j.polymdegradstab.2009.01.006_4_0
1,EP-APP- CuSAO,268.0,313.0,527.0,86.9,61.8,40.9,8.5,3.9,"['EP', 'APP', 'CuSAO']",j.polymdegradstab.2009.01.006_4_0
2,EP-APP- CoSA3,271.0,313.0,531.0,86.2,59.2,39.5,8.7,3.4,"['EP', 'APP', 'CoSA3']",j.polymdegradstab.2009.01.006_4_0
3,EP,333.0,413.0,541.0,97.8,72.2,19.8,1.3,0.1,['EP'],j.polymdegradstab.2009.01.006_4_0

File: 3.2 Consolidated View of Tabular Data/Data/3- Sample_Tables_CSV_Normalized/j.polymdegradstab.2009.06.025_5_0.csv
,Samples,Tignition (s),HRRmax (KW/m²),Improvement (%),Vectors,Tignition (s)_err,HRRmax (KW/m²)_err,Ref
0,Neat epoxy,132.0,1040.0,/,['EP'],16.0,74.0,j.polymdegradstab.2009.06.025_5_0
1,+ 3.7 wt% pre-reacted Gly-Ph POSS,153.0,622.0,40.0,"['(0.037)pre', 'reactedGly', 'PhPOSS']",6.0,20.0,j.polymdegradstab.2009.06.025_5_0
2,+ 3.7 wt% pre-reacted Gly-iBu POSS,129.0,782.0,25.0,"['(0.037)pre', 'reactedGly', 'iBuPOSS']",12.0,25.0,j.polymdegradstab.2009.06.025_5_0
3,+ 3.7 wt% OctaPh POSS,140.0,689.0,34.0,['(0.037)OctaPhPOSS'],17.0,43.0,j.polymdegradstab.2009.06.025_5_0

File: 3.2 Consolidated View of Tabular Data/Data/3- Sample_Tables_CSV_Normalized/j.polymdegradstab.2011.07.014_2_0.csv
,Samples,EP control,EP-1,EP-2,EP-3,Vectors,Ref
0,DGEBA (g),100.0,100.0,100.0,100.0,['DGEBA(g)'],j.polymdegradstab.2011.07.014_2_0
1,m-Phenylenediamine (g),12.0,12.0,12.0,12.0,['m-Phenylenediamine(g)'],j.polymdegradstab.2011.07.014_2_0
2,DOPO-POSS (g),0.0,5.89,12.44,28.0,"['DOPO', 'POSS(g)']",j.polymdegradstab.2011.07.014_2_0
3,DOPO-POSS (wt%),0.0,5.0,10.0,20.0,"['DOPO', 'POSS(wt%)']",j.polymdegradstab.2011.07.014_2_0

File: 3.2 Consolidated View of Tabular Data/Data/3- Sample_Tables_CSV_Normalized/j.polymdegradstab.2011.09.016_4_0.csv
,Samples,Tonset (°C),Tmax 1 (C),Tmax2 (°C),Residues (700 °C) (%),Vectors,Ref
0,EP-0,345.0,370.0,559.0,0.1,['EP-0'],j.polymdegradstab.2011.09.016_4_0
1,EP-1.5,346.0,372.0,561.0,2.0,['EP(1.5)'],j.polymdegradstab.2011.09.016_4_0
2,EP-2.5,345.0,371.0,562.0,2.8,['EP(2.5)'],j.polymdegradstab.2011.09.016_4_0
3,EP-3.5,346.0,375.0,595.0,3.8,['EP(3.5)'],j.polymdegradstab.2011.09.016_4_0
4,EP-5.0,349.0,375.0,599.0,5.2,['EP(5.0)'],j.polymdegradstab.2011.09.016_4_0
5,EP-10,346.0,423.0,593.0,6.8,['EP(10)'],j.polymdegradstab.2011.09.016_4_0
6,DOPO-POSS,398.0,522.0,/,46.9,"['DOPO', 'POSS']",j.polymdegradstab.2011.09.016_4_0

File: 3.2 Consolidated View of Tabular Data/Data/3- Sample_Tables_CSV_Normalized/j.polymdegradstab.2012.05.020_5_0.csv
,Samples,Tonset (°C),Tmax (°C),Residues (800 °C) (%),Vectors,Ref
0,DGEBA/DDS,383.0,430.0,9.9,"['DGEBA', 'DDS']",j.polymdegradstab.2012.05.020_5_0
1,DGEBA/DDS/2.5 wt.% DOPO-POSS,384.0,424.0,16.3,"['DGEBA', 'DDS', '(0.025)DOPO-POSS']",j.polymdegradstab.2012.05.020_5_0
2,DGEBA/DDS/5 wt.% DOPO-POSS,385.0,424.0,18.6,"['DGEBA', 'DDS', '(0.05)DOPO-POSS']",j.polymdegradstab.2012.05.020_5_0
3,DGEBA/DDS/10 wt.% DOPO-POSS,382.0,426.0,20.9,"['DGEBA', 'DDS', '(0.1)DOPO-POSS']",j.polymdegradstab.2012.05.020_5_0
4,DOPO-POSS,334.0,479.0,40.6,['DOPO-POSS'],j.polymdegradstab.2012.05.020_5_0

File: 3.2 Consolidated View of Tabular Data/Data/3- Sample_Tables_CSV_Normalized/j.polymdegradstab.2012.05.020_5_1.csv
,Samples,Tonset (°C),Tmax1 (°C),Tmax2 (°C),Residues (800 °C) (%),Vectors,Ref
0,DGEBA/PA650,319.0,372.0,426.0,2.6,"['DGEBA', 'PA650']",j.polymdegradstab.2012.05.020_5_1
1,DGEBA/PA650/2.5 wt.% DOPO-POSS,316.0,372.0,421.0,4.3,"['DGEBA', 'PA650', '(0.025)DOPO-POSS']",j.polymdegradstab.2012.05.020_5_1
2,DGEBA/PA650/5 wt.% DOPO-POSS,316.0,364.0,425.0,6.6,"['DGEBA', 'PA650', '(0.05)DOPO-POSS']",j.polymdegradstab.2012.05.020_5_1
3,DGEBA/PA650/10 wt.% DOPO-POSS,313.0,369.0,426.0,8.4,"['DGEBA', 'PA650', '(0.1)DOPO-POSS']",j.polymdegradstab.2012.05.020_5_1
4,DOPO-POSS,334.0,479.0,/,40.6,['DOPO-POSS'],j.polymdegradstab.2012.05.020_5_1

File: 3.2 Consolidated View of Tabular Data/Data/3- Sample_Tables_CSV_Normalized/j.polymdegradstab.2012.10.005_4_0.csv
,Samples,LOI (%),UL-94,t1 (s),t2 (s),Dripping,Vectors,Ref
0,EP,25.0,NR,30.0,/,Yes,['EP'],j.polymdegradstab.2012.10.005_4_0
1,EP/OPS,27.2,NR,45.0,40.0,No,"['EP', 'OPS']",j.polymdegradstab.2012.10.005_4_0
2,EP/PPSQ,27.1,NR,30.0,/,No,"['EP', 'PPSQ']",j.polymdegradstab.2012.10.005_4_0
3,EP/DOPO,30.5,NR,30.0,45.0,No,"['EP', 'DOPO']",j.polymdegradstab.2012.10.005_4_0
4,EP/DOPO/OPS,31.1,V-0,6.0,3.0,No,"['EP', 'DOPO', 'OPS']",j.polymdegradstab.2012.10.005_4_0
5,EP/DOPO/PPSQ,31.2,NR,36.0,15.0,No,"['EP', 'DOPO', 'PPSQ']",j.polymdegradstab.2012.10.005_4_0

File: 3.2 Consolidated View of Tabular Data/Data/3- Sample_Tables_CSV_Normalized/j.polymdegradstab.2012.10.005_5_0.csv
,Samples,Tonset (°C),Tmax1 (°C),Tmax2 (°C),Residues (800 °C) (%),Vectors,Ref
0,OPS,450.0,517.0,656.0,8.5,['OPS'],j.polymdegradstab.2012.10.005_5_0
1,PPSQ,504.0,612.0,692.0,45.8,['PPSQ'],j.polymdegradstab.2012.10.005_5_0
2,EP,345.0,370.0,559.0,0.0,['EP'],j.polymdegradstab.2012.10.005_5_0
3,EP/OPS,364.0,379.0,576.0,0.6,"['EP', 'OPS']",j.polymdegradstab.2012.10.005_5_0
4,EP/PPSQ,360.0,381.0,577.0,0.4,"['EP', 'PPSQ']",j.polymdegradstab.2012.10.005_5_0
5,EP/DOPO,336.0,354.0,588.0,0.0,"['EP', 'DOPO']",j.polymdegradstab.2012.10.005_5_0
6,EP/DOPO/OPS,348.0,363.0,581.0,3.9,"['EP', 'DOPO', 'OPS']",j.polymdegradstab.2012.10.005_5_0
7,EP/DOPO/PPSQ,346.0,361.0,567.0,2.5,"['EP', 'DOPO', 'PPSQ']",j.polymdegradstab.2012.10.005_5_0

File: 3.2 Consolidated View of Tabular Data/Data/3- Sample_Tables_CSV_Normalized/j.polymdegradstab.2012.10.005_6_0.csv
,Samples,TTI (s),PHRR (kW/m²),THR (MJ/m²),COY (kg/kg),CO₂Y (kg/kg),Vectors,Ref
0,EP,45.0,855.0,112.0,0.07,1.82,['EP'],j.polymdegradstab.2012.10.005_6_0
1,EP/OPS,55.0,626.0,112.0,0.08,2.0,"['EP', 'OPS']",j.polymdegradstab.2012.10.005_6_0
2,EP/PPSQ,50.0,925.0,116.0,0.08,2.05,"['EP', 'PPSQ']",j.polymdegradstab.2012.10.005_6_0
3,EP/DOPO,54.0,686.0,96.0,0.13,1.7,"['EP', 'DOPO']",j.polymdegradstab.2012.10.005_6_0
4,EP/DOPO/ OPS,51.0,557.0,95.0,0.11,1.82,"['EP', 'DOPO', 'OPS']",j.polymdegradstab.2012.10.005_6_0
5,EP/DOPO/ PPSQ,49.0,895.0,100.0,0.11,1.84,"['EP', 'DOPO', 'PPSQ']",j.polymdegradstab.2012.10.005_6_0

File: 3.2 Consolidated View of Tabular Data/Data/3- Sample_Tables_CSV_Normalized/j.polymdegradstab.2012.10.005_8_0.csv
,Samples,Exterior C,Exterior o,Exterior Si,Exterior P,Exterior N,Interior C,Interior o,Interior Si,Interior P,Interior N,Vectors,Ref
0,EP,78.58,19.27,0.0,0.0,2.15,80.5,17.01,0.0,0.0,2.49,['EP'],j.polymdegradstab.2012.10.005_8_0
1,EP/OPS,6.74,65.92,27.34,0.0,0.0,82.54,11.17,2.33,0.0,3.97,"['EP', 'OPS']",j.polymdegradstab.2012.10.005_8_0
2,EP/PPSQ,3.29,68.24,28.46,0.0,0.01,54.69,31.36,11.4,0.0,2.55,"['EP', 'PPSQ']",j.polymdegradstab.2012.10.005_8_0
3,EP/DOPO,77.06,14.2,0.0,1.92,6.82,81.18,15.88,0.0,0.58,2.35,"['EP', 'DOPO']",j.polymdegradstab.2012.10.005_8_0
4,EP/DOPO/OPS,24.45,53.88,19.11,2.55,0.0,80.7,11.47,2.39,0.29,5.16,"['EP', 'DOPO', 'OPS']",j.polymdegradstab.2012.10.005_8_0
5,EP/DOPO/PPSQ,37.39,43.74,12.35,2.67,3.85,64.13,23.35,6.1,1.35,5.07,"['EP', 'DOPO', 'PPSQ']",j.polymdegradstab.2012.10.005_8_0

File: 3.2 Consolidated View of Tabular Data/Data/3- Sample_Tables_CSV_Normalized/j.polymdegradstab.2013.02.008_12_0.csv
,Samples,LOI (%),UL-94,vertical burning testing Flaming drips,vertical burning testing Total flaming time (sec),vertical burning testing Maximal flaming time (sec),Vectors,Ref
0,DGEBA/DICY,22.7,Failed,Yes,250.0,50.0,"['DGEBA', 'DICY']",j.polymdegradstab.2013.02.008_12_0
1,DGEBA+5 wt.% PN-EPC3/DICY,25.2,Failed,None,201.6,47.3,"['DGEBA', '(0.05)PN-EPC3', 'DICY']",j.polymdegradstab.2013.02.008_12_0
2,DGEBA+10 wt.% PN-EPC3/DICY,26.7,V-1,None,136.8,25.5,"['DGEBA', '(0.1)PN-EPC3', 'DICY']",j.polymdegradstab.2013.02.008_12_0
3,DGEBA+15 wt.% PN-EPC /DICY,29.1,V-1,None,45.8,12.6,"['DGEBA', '(0.15)PN-EPC', 'DICY']",j.polymdegradstab.2013.02.008_12_0
4,DGEBA+20 wt.% PN-EPC 3/DICY,31.8,V-0,None,23.1,6.7,"['DGEBA', '(0.2)PN-EPC3', 'DICY']",j.polymdegradstab.2013.02.008_12_0
5,DGEBA/DDM,22.5,Failed,Yes,250.0,50.0,"['DGEBA', 'DDM']",j.polymdegradstab.2013.02.008_12_0
6,DGEBA+5 wt.% PN-EPC/DDM,24.9,Failed,None,205.2,44.2,"['DGEBA', '(0.05)PN-EPC', 'DDM']",j.polymdegradstab.2013.02.008_12_0
7,DGEBA+10 wt.% PN-EPC3/DDM,26.2,V-1,None,127.9,29.2,"['DGEBA', '(0.1)PN-EPC3', 'DDM']",j.polymdegradstab.2013.02.008_12_0
8,DGEBA+15 wt.% PN-EPC/DDM,28.7,V-1,None,55.8,14.7,"['DGEBA', '(0.15)PN-EPC', 'DDM']",j.polymdegradstab.2013.02.008_12_0
9,DGEBA+20 wt.% PN-EPC3/DDM,31.2,V-0,None,22.7,6.4,"['DGEBA', '(0.2)PN-EPC3', 'DDM']",j.polymdegradstab.2013.02.008_12_0
10,DGEBA/MeTHPA,21.7,Failed,Yes,250.0,50.0,"['DGEBA', 'MeTHPA']",j.polymdegradstab.2013.02.008_12_0
11,DGEBA+5 wt.% PN-EPC /MeTHPA,24.6,Failed,Yes,208.6,42.1,"['DGEBA', '(0.05)PN-EPC', 'MeTHPA']",j.polymdegradstab.2013.02.008_12_0
12,DGEBA+10 wt.% PN-EPC /MeTHPA,25.8,Failed,None,146.5,31.5,"['DGEBA', '(0.1)PN-EPC', 'MeTHPA']",j.polymdegradstab.2013.02.008_12_0
13,DGEBA+15 wt.% PN-EPC/MeTHPA,28.1,V-1,None,52.5,15.4,"['DGEBA', '(0.15)PN-EPC', 'MeTHPA']",j.polymdegradstab.2013.02.008_12_0
14,DGEBA+20 wt.% PN-EPC /MeTHPA,30.2,V-0,None,31.6,7.8,"['DGEBA', '(0.2)PN-EPC', 'MeTHPA']",j.polymdegradstab.2013.02.008_12_0
