Repository: AMETHYST-2025/CCASL

# 3.2 Consolidated View of Tabular Data

This is the most important part of the work because it contains the programs for extraction, relevance recommendation, table normalization, and data integration. 
These programs can be executed in the following order
- [ ] `Table_Extraction.py`: Captures all the tables in a PDF.
- [ ] `Recommendation.py`: Classifies images of tables based on their relevance using keywords.
- [ ] `textract.py` : Contains the code for image preprocessing, and the connection to the Amazon Textract API, but we recommend using the web interface, which also offers a free trial. [AWSTextract](https://aws.amazon.com/fr/textract/)

File: 3.2 Consolidated View of Tabular Data/Data/3- Sample_Tables_CSV_Normalized/j.polymdegradstab.2013.12.013_7_0.csv
,Samples,T5% (°C),T10% (°C),Tmax (°C),Tmax (C).1,Residue weight ratio at 600 °C (%),Vectors,Ref
0,Neat EP,355.0,378.0,422.0,574.0,5.9,['EP'],j.polymdegradstab.2013.12.013_7_0
1,EP/SDPS-2,330.0,359.0,406.0,582.0,10.7,"['EP', 'SDPS(2)']",j.polymdegradstab.2013.12.013_7_0
2,EP/SPDM-2,303.0,326.0,406.0,598.0,15.9,"['EP', 'SPDM(2)']",j.polymdegradstab.2013.12.013_7_0
3,EP/SDPS/SPDM-1,321.0,343.0,390.0,590.0,11.8,"['EP', 'SDPS', 'SPDM(1)']",j.polymdegradstab.2013.12.013_7_0
4,EP/SDPS/SPDM-2,327.0,344.0,382.0,582.0,18.3,"['EP', 'SDPS', 'SPDM(2)']",j.polymdegradstab.2013.12.013_7_0
5,EP/SDPS/SPDM-3,306.0,328.0,374.0,590.0,13.5,"['EP', 'SDPS', 'SPDM(3)']",j.polymdegradstab.2013.12.013_7_0

File: 3.2 Consolidated View of Tabular Data/Data/3- Sample_Tables_CSV_Normalized/j.polymdegradstab.2013.12.021_4_0.csv
,Samples,TTI (s),FO(s),PHRR (kW/m²),THR (MJ/m²),EHC (MJ/kg),TSR (m²/m²),Char (%),Vectors,Ref
0,UP/epoxy-PH: 70/30,39.0,148.0,885.0,54.0,18.0,2699.0,11.0,"['UP(0.7)', 'epoxy-PH(0.3)']",j.polymdegradstab.2013.12.021_4_0
1,UP/epoxy-PH: 70/30-RDP,44.0,143.0,558.0,38.0,12.2,4040.0,17.0,"['UP(0.7)', 'epoxy-PH(0.3)', 'RDP']",j.polymdegradstab.2013.12.021_4_0
2,UP/epoxy-PH: 70/30-BADP,42.0,157.0,565.0,45.0,16.0,4302.0,14.0,"['UP(0.7)', 'epoxy-PH(0.3)', 'BADP']",j.polymdegradstab.2013.12.021_4_0
3,UP/epoxy-PH: 70/30-DOPO,20.0,149.0,509.0,46.0,14.1,3645.0,14.0,"['UP(0.7)', 'epoxy-PH(0.3)', 'DOPO']",j.polymdegradstab.2013.12.021_4_0
4,UP/epoxy-PH: 50/50,34.0,151.0,682.0,50.0,18.9,2203.0,20.0,"['UP(0.5)', 'epoxy-PH(0.5)']",j.polymdegradstab.2013.12.021_4_0
5,UP/epoxy-PH: 50/50-RDP,45.0,139.0,528.0,36.0,12.0,3602.0,22.0,"['UP(0.5)', 'epoxy-PH(0.5)', 'RDP']",j.polymdegradstab.2013.12.021_4_0
6,UP/epoxy-PH: 50/50-BADP,44.0,145.0,549.0,40.0,14.0,3665.0,19.0,"['UP(0.5)', 'epoxy-PH(0.5)', 'BADP']",j.polymdegradstab.2013.12.021_4_0
7,UP/epoxy-PH: 50/50-DOPO,24.0,115.0,542.0,36.0,14.0,2756.0,18.0,"['UP(0.5)', 'epoxy-PH(0.5)', 'DOPO']",j.polymdegradstab.2013.12.021_4_0
8,Epoxy-PH,35.0,145.0,489.0,34.0,23.4,603.0,48.0,['Epoxy-PH'],j.polymdegradstab.2013.12.021_4_0
9,Epoxy-PH: RDP,40.0,113.0,539.0,26.0,15.0,1510.0,40.0,"['Epoxy-PH', 'RDP']",j.polymdegradstab.2013.12.021_4_0
10,Epoxy-PH: BADP,38.0,119.0,514.0,28.0,15.6,1777.0,38.0,"['Epoxy-PH', 'BADP']",j.polymdegradstab.2013.12.021_4_0
11,Epoxy-PH: DOPO,22.0,115.0,502.0,30.0,17.4,1345.0,42.0,"['Epoxy-PH', 'DOPO']",j.polymdegradstab.2013.12.021_4_0

File: 3.2 Consolidated View of Tabular Data/Data/3- Sample_Tables_CSV_Normalized/j.polymdegradstab.2013.12.021_4_2.csv
,Samples,TTI (s),FO(s),PHRR (kW/m²),THR (MJ/m²),EHC (MJ/kg),TSR (m²/m²),Char (%),Vectors,Ref
0,UP,40.0,178.0,1050.0,79.0,19.7,4090.0,1.0,['UP'],j.polymdegradstab.2013.12.021_4_2
1,UP: RDP,49.0,131.0,840.0,44.0,11.9,5430.0,2.0,"['UP', 'RDP']",j.polymdegradstab.2013.12.021_4_2
2,UP: BADP,48.0,150.0,800.0,53.0,13.1,6230.0,6.0,"['UP', 'BADP']",j.polymdegradstab.2013.12.021_4_2
3,UP: DOPO,44.0,148.0,850.0,54.0,12.6,6130.0,1.0,"['UP', 'DOPO']",j.polymdegradstab.2013.12.021_4_2
4,UP/PH: 70/30,31.0,178.0,668.0,59.0,20.6,2307.0,25.0,"['UP(0.7)', 'PH(0.3)']",j.polymdegradstab.2013.12.021_4_2
5,UP/PH: 70/30-RDP,49.0,176.0,503.0,45.0,12.7,4248.0,17.0,"['UP(0.7)', 'PH(0.3)', 'RDP']",j.polymdegradstab.2013.12.021_4_2
6,UP/PH: 70/30-BADP,46.0,201.0,476.0,56.0,15.0,4897.0,16.0,"['UP(0.7)', 'PH(0.3)', 'BADP']",j.polymdegradstab.2013.12.021_4_2
7,UP/PH: 70/30-DOPO,27.0,175.0,429.0,54.0,14.9,4580.0,13.0,"['UP(0.7)', 'PH(0.3)', 'DOPO']",j.polymdegradstab.2013.12.021_4_2
8,UP/PH: 50/50,31.0,156.0,584.0,48.0,21.5,1357.0,37.0,"['UP(0.5)', 'PH(0.5)']",j.polymdegradstab.2013.12.021_4_2
9,UP/PH: 50/50-RDP,37.0,154.0,522.0,41.0,16.0,2573.0,26.0,"['UP(0.5)', 'PH(0.5)', 'RDP']",j.polymdegradstab.2013.12.021_4_2
10,UP/PH: 50/50-BADP,32.0,171.0,537.0,47.0,16.9,2867.0,26.0,"['UP(0.5)', 'PH(0.5)', 'BADP']",j.polymdegradstab.2013.12.021_4_2
11,UP/PH: 50/50-DOPO,23.0,209.0,506.0,64.0,14.8,5584.0,21.0,"['UP(0.5)', 'PH(0.5)', 'DOPO']",j.polymdegradstab.2013.12.021_4_2
12,PH,33.0,156.0,467.0,38.0,22.6,594.0,46.0,['PH'],j.polymdegradstab.2013.12.021_4_2
13,PH: RDP,39.0,131.0,519.0,30.0,16.0,1411.0,43.0,"['PH', 'RDP']",j.polymdegradstab.2013.12.021_4_2
14,PH: BADP,40.0,140.0,555.0,35.0,19.0,1539.0,42.0,"['PH', 'BADP']",j.polymdegradstab.2013.12.021_4_2
15,PH: DOPO,19.0,157.0,536.0,45.0,20.8,1362.0,43.0,"['PH', 'DOPO']",j.polymdegradstab.2013.12.021_4_2

File: 3.2 Consolidated View of Tabular Data/Data/3- Sample_Tables_CSV_Normalized/j.polymdegradstab.2014.05.007_4_0.csv
,Samples,LOI (%),UL-94,,Vectors,Ref
0,,,Rating,Dripping,[''],j.polymdegradstab.2014.05.007_4_0
1,DGEBA/DDS,22.5,Unrated,Yes,"['DGEBA', 'DDS']",j.polymdegradstab.2014.05.007_4_0
2,6%TGIC-DOPO/DGEBA/DDS,33.3,Unrated,No,"['(0.06)TGIC-DOPO', 'DGEBA', 'DDS']",j.polymdegradstab.2014.05.007_4_0
3,8%TGIC-DOPO/DGEBA/DDS,34.3,V-1,No,"['(0.08)TGIC-DOPO', 'DGEBA', 'DDS']",j.polymdegradstab.2014.05.007_4_0
4,10%TGIC-DOPO/DGEBA/DDS,35.2,V-1,No,"['(0.1)TGIC-DOPO', 'DGEBA', 'DDS']",j.polymdegradstab.2014.05.007_4_0
5,12%TGIC-DOPO/DGEBA/DDS,33.3,V-0,No,"['(0.12)TGIC-DOPO', 'DGEBA', 'DDS']",j.polymdegradstab.2014.05.007_4_0

File: 3.2 Consolidated View of Tabular Data/Data/3- Sample_Tables_CSV_Normalized/j.polymdegradstab.2014.07.020_7_0.csv
,Samples,TTI (s),PHRR-1 (kW.m²),tPeak1-HRR (s),Peak2HRR (kW m-2),Time PHRR-2 (s),THR (MJ/m²),PSPR-1 (m²/s),Peak2SPR,TSP (m²),Peak1COP (gs1,PCOP-2 (g/s),PCO2P-1 (gs⁻¹²),PCO2P-2 (g/s),EHC (MJ/kg),Vectors,Ref
0,DGEBA/DDM,63.0,732.0,185.0,-,-,103.0,0.31,-,47.59,0.017,-,0.4,-,22.73,"['DGEBA', 'DDM']",j.polymdegradstab.2014.07.020_7_0
1,CTP-EP/DDM,30.0,187.0,50.0,132.0,322.0,63.0,0.16,0.05,18.57,0.013,0.006,0.1,0.09,16.65,"['CTP-EP', 'DDM']",j.polymdegradstab.2014.07.020_7_0

File: 3.2 Consolidated View of Tabular Data/Data/3- Sample_Tables_CSV_Normalized/j.polymdegradstab.2014.07.023_2_0.csv
,Samples,EP,OPS,PEPA,APP,DOPO,Si content,P Content,Vectors,Ref
0,Pure EP,100.0,/,/,/,/,/,/,['EP'],j.polymdegradstab.2014.07.023_2_0
1,EP/PEPA,94.8,/,5.2,/,,,0.9,"['EP', 'PEPA']",j.polymdegradstab.2014.07.023_2_0
2,EP/APP,97.1,,/,2.9,/,/,0.9,"['EP', 'APP']",j.polymdegradstab.2014.07.023_2_0
3,EP/DOPO,93.7,/,,/,6.3,/,0.9,"['EP', 'DOPO']",j.polymdegradstab.2014.07.023_2_0
4,EP/OPS,95.9,4.1,/,/,/,0.9,/,"['EP', 'OPS']",j.polymdegradstab.2014.07.023_2_0
5,EP/OPS/PEPA,95.3,2.1,2.6,/,,0.45,0.45,"['EP', 'OPS', 'PEPA']",j.polymdegradstab.2014.07.023_2_0
6,EP/OPS/APP,96.5,2.1,/,1.4,,0.45,0.45,"['EP', 'OPS', 'APP']",j.polymdegradstab.2014.07.023_2_0
7,EP/OPS/DOPO,94.8,2.1,/,,3.1,0.45,0.45,"['EP', 'OPS', 'DOPO']",j.polymdegradstab.2014.07.023_2_0

File: 3.2 Consolidated View of Tabular Data/Data/3- Sample_Tables_CSV_Normalized/j.polymdegradstab.2014.07.023_3_0.csv
,Samples,TTI (s),PHRR (kW/m²),THR (MJ/m²),TSR (m²/m²),SEA (m²/kg),COY (kg/kg),CO₂Y (kg/kg),Vectors,TTI (s)_err,PHRR (kW/m²)_err,THR (MJ/m²)_err,TSR (m²/m²)_err,SEA (m²/kg)_err,COY (kg/kg)_err,CO₂Y (kg/kg)_err,Ref
0,Pure EP,50.0,860.0,112.0,4182.0,897.0,0.07,1.82,['EP'],2.0,22.0,3.0,210.0,30.0,0.01,0.01,j.polymdegradstab.2014.07.023_3_0
1,EP/PEPA,53.0,538.0,78.0,3196.0,936.0,0.11,2.0,"['EP', 'PEPA']",2.0,24.0,2.0,156.0,34.0,0.01,0.01,j.polymdegradstab.2014.07.023_3_0
2,EP/APP,61.0,1087.0,96.0,3782.0,974.0,0.11,2.16,"['EP', 'APP']",2.0,30.0,2.0,190.0,23.0,0.01,0.01,j.polymdegradstab.2014.07.023_3_0
3,EP/DOPO,55.0,684.0,76.0,3800.0,1324.0,0.13,1.67,"['EP', 'DOPO']",1.0,28.0,1.0,186.0,39.0,0.01,0.01,j.polymdegradstab.2014.07.023_3_0
4,EP/OPS,55.0,626.0,112.0,3729.0,899.0,0.08,2.0,"['EP', 'OPS']",1.0,30.0,2.0,188.0,35.0,0.01,0.01,j.polymdegradstab.2014.07.023_3_0
5,EP/OPS/PEPA,52.0,524.0,84.0,3594.0,961.0,0.1,1.96,"['EP', 'OPS', 'PEPA']",2.0,25.0,2.0,193.0,36.0,0.01,0.01,j.polymdegradstab.2014.07.023_3_0
6,EP/OPS/APP,63.0,584.0,101.0,3895.0,943.0,0.09,2.05,"['EP', 'OPS', 'APP']",2.0,28.0,3.0,212.0,38.0,0.01,0.01,j.polymdegradstab.2014.07.023_3_0
7,EP/OPS/DOPO,55.0,548.0,83.0,3899.0,1039.0,0.13,1.91,"['EP', 'OPS', 'DOPO']",1.0,23.0,2.0,160.0,43.0,0.01,0.01,j.polymdegradstab.2014.07.023_3_0

File: 3.2 Consolidated View of Tabular Data/Data/3- Sample_Tables_CSV_Normalized/j.polymdegradstab.2014.07.023_4_0.csv
,Samples,Tonset (°C),Tmax (°C),Residues at 800 ° C (%),Vectors,Ref
0,Pure EP,395.0,431.0,12.0,['EP'],j.polymdegradstab.2014.07.023_4_0
1,EP/PEPA,349.0,390.0,26.1,"['EP', 'PEPA']",j.polymdegradstab.2014.07.023_4_0
2,EP/APP,376.0,410.0,20.2,"['EP', 'APP']",j.polymdegradstab.2014.07.023_4_0
3,EP/DOPO,365.0,394.0,16.8,"['EP', 'DOPO']",j.polymdegradstab.2014.07.023_4_0
4,EP/OPS,401.0,427.0,17.8,"['EP', 'OPS']",j.polymdegradstab.2014.07.023_4_0
5,EP/OPS/PEPA,357.0,398.0,22.8,"['EP', 'OPS', 'PEPA']",j.polymdegradstab.2014.07.023_4_0
6,EP/OPS/APP,375.0,416.0,21.0,"['EP', 'OPS', 'APP']",j.polymdegradstab.2014.07.023_4_0
7,EP/OPS/DOPO,376.0,404.0,18.8,"['EP', 'OPS', 'DOPO']",j.polymdegradstab.2014.07.023_4_0

File: 3.2 Consolidated View of Tabular Data/Data/3- Sample_Tables_CSV_Normalized/j.polymdegradstab.2014.11.017_2_0.csv
,Samples,EP,APP-MMT,OPS,DOPO,P content,Si content,Vectors,Ref
0,Pure EP,100.0,/,/,/,/,/,['EP'],j.polymdegradstab.2014.11.017_2_0
1,EP/APP-MMT,94.8,10.0,/,/,3.3,/,"['EP', 'APP-MMT']",j.polymdegradstab.2014.11.017_2_0
2,EP/OPS/DOPO,94.8,/,2.5,2.5,0.54,0.36,"['EP', 'OPS', 'DOPO']",j.polymdegradstab.2014.11.017_2_0

File: 3.2 Consolidated View of Tabular Data/Data/3- Sample_Tables_CSV_Normalized/j.polymdegradstab.2014.11.017_4_0.csv
,Samples,TTI (s),PHRR (kW/m²),THR (MJ/m²),TSR (m²/m²),Residues (%),EHC (MJ/kg),Vectors,Ref
0,Pure EP,50.0,860.0,112.0,4182.0,7.0,31.0,['EP'],j.polymdegradstab.2014.11.017_4_0
1,EP/APP -MMT,60.0,393.0,33.0,1522.0,39.0,18.0,"['EP', 'APP-MMT']",j.polymdegradstab.2014.11.017_4_0
2,EP/OPS/ DOPO,58.0,540.0,82.0,3786.0,12.0,23.0,"['EP', 'OPS', 'DOPO']",j.polymdegradstab.2014.11.017_4_0

File: 3.2 Consolidated View of Tabular Data/Data/3- Sample_Tables_CSV_Normalized/j.polymdegradstab.2014.11.017_4_1.csv
,Samples,LOI (%),TTI (s),PHRR (kW/m²),THR (MJ/m²),TSR (m²/m²),Mechanism,Vectors,LOI (%)_err,TTI (s)_err,Ref
0,APP-MMT OPS/DOPO,,,38.1,6.78,224.2,Intumescence Blowing-out,"['APP-MMTOPS', 'DOPO']",0.7,1.0,j.polymdegradstab.2014.11.017_4_1

File: 3.2 Consolidated View of Tabular Data/Data/3- Sample_Tables_CSV_Normalized/j.polymdegradstab.2014.11.017_4_2.csv
,Samples,LOI (%),TTI (s),PHRR (kW/m²),THR (MJ/m²),TSR (m²/m²),Mechanism,Vectors,Ref
0,APP-MMT (P),2.1,3.0,115.5,20.5,679.3,Intumescence,['APP-MMT(P)'],j.polymdegradstab.2014.11.017_4_2
1,OPS/DOPO (P+Si),8.9,8.9,307.8,27.1,207.6,Blowing-out,"['OPS', 'DOPO(P+Si)']",j.polymdegradstab.2014.11.017_4_2

File: 3.2 Consolidated View of Tabular Data/Data/3- Sample_Tables_CSV_Normalized/j.polymdegradstab.2014.11.017_5_0.csv
,Samples,Tonset (°C),Tmax (°C),Residues (800 °C) (%),Vectors,Ref
0,Pure EP,398.0,444.0,12.3,['EP'],j.polymdegradstab.2014.11.017_5_0
1,EP/APP-MMT,347.0,376.0,30.6,"['EP', 'APP-MMT']",j.polymdegradstab.2014.11.017_5_0
2,EP/OPS/DOPO,380.0,414.0,20.8,"['EP', 'OPS', 'DOPO']",j.polymdegradstab.2014.11.017_5_0

File: 3.2 Consolidated View of Tabular Data/Data/3- Sample_Tables_CSV_Normalized/j.polymdegradstab.2015.02.016_16_0.csv
,Samples,TTI (s),PHRR (kW/m²),HRR (kW/m²),EHC (MJ/kg),Vectors,Ref
0,EP/DDS,49.0,1067.0,328.0,28.0,"['EP', 'DDS']",j.polymdegradstab.2015.02.016_16_0
1,EP/DDS/BDM,50.0,763.0,230.0,30.7,"['EP', 'DDS', 'BDM']",j.polymdegradstab.2015.02.016_16_0
2,EP/DDS/DOPO,38.0,536.0,265.0,22.7,"['EP', 'DDS', 'DOPO']",j.polymdegradstab.2015.02.016_16_0
3,EP/DDS/BDM/DOPO-5,42.0,331.0,154.0,25.2,"['EP', 'DDS', 'BDM', 'DOPO-5']",j.polymdegradstab.2015.02.016_16_0
4,EP/DDS/BDM/DOPO-10,39.0,634.0,142.0,25.4,"['EP', 'DDS', 'BDM', 'DOPO(10)']",j.polymdegradstab.2015.02.016_16_0
5,EP/DDS/BDM/DOPO-15,40.0,491.0,158.0,18.4,"['EP', 'DDS', 'BDM', 'DOPO(15)']",j.polymdegradstab.2015.02.016_16_0
6,EP/DDS/BDM/DOPO-20,37.0,484.0,195.0,25.3,"['EP', 'DDS', 'BDM', 'DOPO(20)']",j.polymdegradstab.2015.02.016_16_0

File: 3.2 Consolidated View of Tabular Data/Data/3- Sample_Tables_CSV_Normalized/j.polymdegradstab.2015.04.009_8_0.csv
,Samples,B (°C/min),(p (°C),Ek (kJ/mol),am,Mean am,apo,Mean apo,InA (1/min),m,n,R,Vectors,Ref
0,Pure DGEBA,5.0,150.09,52.3,0.5065,0.5039,0.5429,0.5342,0.5186,1.138,1.115,0.9993,['DGEBA'],j.polymdegradstab.2015.04.009_8_0
1,,10.0,168.18,,0.5072,,0.5537,,0.8224,1.005,0.9847,0.9994,[''],j.polymdegradstab.2015.04.009_8_0
2,,15.0,179.33,,0.501,,0.5268,,1.129,1.01,0.9808,0.9992,[''],j.polymdegradstab.2015.04.009_8_0
3,,20.0,187.86,,0.5008,,0.5135,,1.414,0.9782,0.983,0.9992,[''],j.polymdegradstab.2015.04.009_8_0
4,DGEBA + 10 wt % LPN-EP,5.0,123.22,71.36,0.4055,0.3105,0.4338,0.4139,0.7492,0.9986,1.134,0.9923,"['DGEBA', '(0.1)LPN-EP']",j.polymdegradstab.2015.04.009_8_0
5,,10.0,134.44,,0.3185,,0.3531,,0.7721,0.7399,0.8622,0.9844,[''],j.polymdegradstab.2015.04.009_8_0
6,,15.0,142.06,,0.2597,,0.3208,,0.9114,0.6808,0.7922,0.9871,[''],j.polymdegradstab.2015.04.009_8_0
7,,20.0,147.88,,0.2584,,0.5479,,1.051,0.6596,0.7549,0.988,[''],j.polymdegradstab.2015.04.009_8_0
8,DGEBA + 20 wt % LPN-EP,5.0,127.09,73.27,0.4557,0.3262,0.4817,0.3531,0.7539,0.9873,1.096,0.9944,"['DGEBA', '(0.2)LPN-EP']",j.polymdegradstab.2015.04.009_8_0
9,,10.0,138.99,,0.2984,,0.3418,,0.8467,0.7832,1.1323,0.9901,[''],j.polymdegradstab.2015.04.009_8_0
10,,15.0,145.96,,0.2921,,0.3038,,0.8252,0.6699,0.897,0.9854,[''],j.polymdegradstab.2015.04.009_8_0
11,,20.0,151.68,,0.2565,,0.2849,,1.017,0.6576,0.8814,0.9861,[''],j.polymdegradstab.2015.04.009_8_0
12,DGEBA + 30 wt % LPN-EP,5.0,120.03,70.85,0.6003,0.5381,0.6174,0.5703,0.9457,1.267,0.9442,0.9987,"['DGEBA', '(0.3)LPN-EP']",j.polymdegradstab.2015.04.009_8_0
13,,10.0,131.53,,0.5452,,0.5891,,1.801,1.241,0.9777,0.9987,[''],j.polymdegradstab.2015.04.009_8_0
14,,15.0,138.7,,0.5226,,0.5583,,2.771,1.23,1.063,0.9986,[''],j.polymdegradstab.2015.04.009_8_0
15,,20.0,144.56,,0.4843,,0.5163,,3.534,1.176,1.129,0.9978,[''],j.polymdegradstab.2015.04.009_8_0

File: 3.2 Consolidated View of Tabular Data/Data/3- Sample_Tables_CSV_Normalized/j.polymdegradstab.2015.08.005_23_0.csv
,Samples,TTI (s),FPI (m²s/kW),FGI (kW/m²s),PHRR (kW/m²),THR (mJ/m²),MLR (g/s),EHC (MJ/kg),TSR (m²/m²),TSP (m²),SEA (m/kg),Residue (%),Vectors,Ref
0,BD,96.0,0.25,3.1,392.0,59.0,0.045,23.7,197066.0,17.4,789.0,29.0,['BD'],j.polymdegradstab.2015.08.005_23_0
1,PMI-HSi5/BD,95.0,0.32,2.7,308.0,495.0,0.036,23.2,1107.0,9.8,53016.0,33.0,"['PMI-HSi5', 'BD']",j.polymdegradstab.2015.08.005_23_0
2,PMI-HSi10/BD,96.0,0.37,2.2,257.0,53.0,0.036,25.4,1115.0,9.9,43110.0,41.0,"['PMI-HSi(10)', 'BD']",j.polymdegradstab.2015.08.005_23_0
3,PMI-HSi15/BD,98.0,0.45,1.7,217.0,407.0,0.036,24.6,1114.0,9.8,507.0,49.0,"['PMI-HSi(15)', 'BD']",j.polymdegradstab.2015.08.005_23_0
4,PMI-HSi20/BD,92.0,0.37,2.2,251.0,57.0,0.033,25.01,148079.0,12.9,506.0,52.0,"['PMI-HSi(20)', 'BD']",j.polymdegradstab.2015.08.005_23_0

File: 3.2 Consolidated View of Tabular Data/Data/3- Sample_Tables_CSV_Normalized/j.polymdegradstab.2015.10.006_5_0.csv
,Samples,P content (%),LOI (%),UL-94,Vectors,Ref
0,EP,0.0,24.5,NR,['EP'],j.polymdegradstab.2015.10.006_5_0
1,EP/DOPO,1.0,35.2,V-1,"['EP', 'DOPO']",j.polymdegradstab.2015.10.006_5_0
2,EP/TMT,0.0,27.0,NR,"['EP', 'TMT']",j.polymdegradstab.2015.10.006_5_0
3,EP/TMT/DOPO-0.4,0.4,34.0,V-1,"['EP', 'TMT', 'DOPO(0.4)']",j.polymdegradstab.2015.10.006_5_0
4,EP/TMT/DOPO-0.6,0.6,36.5,V-0,"['EP', 'TMT', 'DOPO(0.6)']",j.polymdegradstab.2015.10.006_5_0
5,EP/TMT/DOPO-0.8,0.8,38.0,V-0,"['EP', 'TMT', 'DOPO(0.8)']",j.polymdegradstab.2015.10.006_5_0
6,EP/TMT/DOPO-1.0,1.0,40.3,V-0,"['EP', 'TMT', 'DOPO(1.0)']",j.polymdegradstab.2015.10.006_5_0

File: 3.2 Consolidated View of Tabular Data/Data/3- Sample_Tables_CSV_Normalized/j.polymdegradstab.2015.10.006_6_0.csv
,Samples,HRR (kW/m²),PHRR (kW/m²),EHC (MJ/kg),THR (MJ/m²),COY (kg/kg),CO₂Y (kg/kg),TSP (m²),Char yields TOF (%),Vectors,Ref
0,EP,208.0,1557.0,25.4,94.5,0.085,1.659,34.0,6.2,['EP'],j.polymdegradstab.2015.10.006_6_0
1,EP/DOPO,142.0,1301.0,20.2,65.0,0.105,1.122,32.8,18.8,"['EP', 'DOPO']",j.polymdegradstab.2015.10.006_6_0
2,EP/TMT,194.0,1395.0,24.8,88.4,0.089,1.661,26.3,10.5,"['EP', 'TMT']",j.polymdegradstab.2015.10.006_6_0
3,EP/TMT/DOPO-0.4,160.0,1210.0,21.0,74.7,0.095,1.405,25.4,17.0,"['EP', 'TMT', 'DOPO(0.4)']",j.polymdegradstab.2015.10.006_6_0
4,EP/TMT/DOPO-0.6,153.0,1085.0,21.0,70.3,0.107,1.372,24.8,18.9,"['EP', 'TMT', 'DOPO(0.6)']",j.polymdegradstab.2015.10.006_6_0
5,EP/TMT/DOPO-0.8,154.0,1105.0,20.7,70.8,0.115,1.223,25.0,18.6,"['EP', 'TMT', 'DOPO(0.8)']",j.polymdegradstab.2015.10.006_6_0
6,EP/TMT/DOPO-1.0,131.0,980.0,17.3,61.0,0.121,1.081,26.7,21.3,"['EP', 'TMT', 'DOPO(1.0)']",j.polymdegradstab.2015.10.006_6_0

File: 3.2 Consolidated View of Tabular Data/Data/3- Sample_Tables_CSV_Normalized/j.polymdegradstab.2015.10.009_20_0.csv
,Samples,I (s)a,IRR (kW/m²),eraged HRR (kW/m²),Vectors,Ref
0,DGEBA-PA,63.0,694.0,77.0,"['DGEBA', 'PA']",j.polymdegradstab.2015.10.009_20_0
1,DGEBA-PEPA,62.0,857.0,61.0,"['DGEBA', 'PEPA']",j.polymdegradstab.2015.10.009_20_0
2,Azo-EP-PA,39.0,344.0,58.0,"['Azo', 'EP', 'PA']",j.polymdegradstab.2015.10.009_20_0
3,Azo-EP-PEPA,45.0,289.0,42.0,"['Azo', 'EP', 'PEPA']",j.polymdegradstab.2015.10.009_20_0

File: 3.2 Consolidated View of Tabular Data/Data/3- Sample_Tables_CSV_Normalized/j.polymdegradstab.2015.10.009_23_0.csv
,Samples,C-C Area (%),C-O Area (%),C-N Area (%),Vectors,Ref
0,DGEBA-PA,95.96,4.06,0.0,"['DGEBA', 'PA']",j.polymdegradstab.2015.10.009_23_0
1,DGEBA-PEPA,88.51,11.46,0.0,"['DGEBA', 'PEPA']",j.polymdegradstab.2015.10.009_23_0
2,Azo-EP-PA,91.57,3.02,5.41,"['Azo', 'EP', 'PA']",j.polymdegradstab.2015.10.009_23_0
3,Azo-EP-PEPA,90.08,4.68,5.24,"['Azo', 'EP', 'PEPA']",j.polymdegradstab.2015.10.009_23_0

File: 3.2 Consolidated View of Tabular Data/Data/3- Sample_Tables_CSV_Normalized/j.polymdegradstab.2015.10.009_27_0.csv
,Samples,Retention Time (min),M,Assigned structure,Vectors,Ref
0,DGEBA-PA,4.5,118.0,OH,"['DGEBA', 'PA']",j.polymdegradstab.2015.10.009_27_0
1,,5.3,120.0,OH,[''],j.polymdegradstab.2015.10.009_27_0
2,,5.5,134.0,o,[''],j.polymdegradstab.2015.10.009_27_0
3,,6.5,122.0,OH,[''],j.polymdegradstab.2015.10.009_27_0
4,,6.9,122.0,OH,[''],j.polymdegradstab.2015.10.009_27_0
5,,7.2,162.0,,[''],j.polymdegradstab.2015.10.009_27_0
6,,7.8,134.0,HO HO or,[''],j.polymdegradstab.2015.10.009_27_0
7,,8.1,148.0,o,[''],j.polymdegradstab.2015.10.009_27_0
8,,12.1,212.0,OH,[''],j.polymdegradstab.2015.10.009_27_0
9,,13.9,228.0,HO OH,[''],j.polymdegradstab.2015.10.009_27_0
10,,14.4,252.0,HO,[''],j.polymdegradstab.2015.10.009_27_0
11,,15.2,266.0,,[''],j.polymdegradstab.2015.10.009_27_0
12,DGEBA-PEPA,4.4,94.0,HO,"['DGEBA', 'PEPA']",j.polymdegradstab.2015.10.009_27_0
13,,7.0,136.0,HO,[''],j.polymdegradstab.2015.10.009_27_0
14,,7.7,160.0,,[''],j.polymdegradstab.2015.10.009_27_0
15,,7.8,148.0,o,[''],j.polymdegradstab.2015.10.009_27_0

File: 3.2 Consolidated View of Tabular Data/Data/3- Sample_Tables_CSV_Normalized/j.polymdegradstab.2016.01.011_4_0.csv
,Samples,P content (%),LOI (%),UL-94,(mm),Vectors,Ref
0,,,,Rating,Dripping,[''],j.polymdegradstab.2016.01.011_4_0
1,EP,0.0,22.5,NR,Yes,['EP'],j.polymdegradstab.2016.01.011_4_0
2,EP/HMCP-0.25,0.25,27.0,NR,No,"['EP', 'HMCP(0.25)']",j.polymdegradstab.2016.01.011_4_0
3,EP/HMCP-0.5,0.5,29.0,V-1,No,"['EP', 'HMCP(0.5)']",j.polymdegradstab.2016.01.011_4_0
4,EP/HMCP-0.75,0.75,33.4,V-0,No,"['EP', 'HMCP(0.75)']",j.polymdegradstab.2016.01.011_4_0
5,EP/HMCP-1.0,1.0,35.0,V-0,No,"['EP', 'HMCP(1.0)']",j.polymdegradstab.2016.01.011_4_0
6,EP/HMCP-1.25,1.25,36.5,V-0,No,"['EP', 'HMCP(1.25)']",j.polymdegradstab.2016.01.011_4_0

File: 3.2 Consolidated View of Tabular Data/Data/3- Sample_Tables_CSV_Normalized/j.polymdegradstab.2016.01.011_4_1.csv
,Samples,TTI (s),HRR (kW/m²),PHRR (kW/m²),EHC (MJ/kg),THR (MJ/m²),COY (kg/kg),CO₂Y (kg/kg),Vectors,Ref
0,EP,47.0,177.0,1208.0,22.2,80.6,0.063,1.59,['EP'],j.polymdegradstab.2016.01.011_4_1
1,EP/HMCP-0.25,39.0,170.0,751.0,21.6,77.0,0.088,1.56,"['EP', 'HMCP(0.25)']",j.polymdegradstab.2016.01.011_4_1
2,EP/HMCP-0.5,38.0,135.0,469.0,20.0,66.5,0.095,1.46,"['EP', 'HMCP(0.5)']",j.polymdegradstab.2016.01.011_4_1
3,EP/HMCP-0.75,36.0,136.0,506.0,19.2,63.0,0.124,1.28,"['EP', 'HMCP(0.75)']",j.polymdegradstab.2016.01.011_4_1
4,EP/HMCP-1.0,36.0,130.0,467.0,18.5,58.0,0.155,1.18,"['EP', 'HMCP(1.0)']",j.polymdegradstab.2016.01.011_4_1
5,EP/HMCP-1.25,39.0,120.0,351.0,17.5,50.0,0.162,1.18,"['EP', 'HMCP(1.25)']",j.polymdegradstab.2016.01.011_4_1

File: 3.2 Consolidated View of Tabular Data/Data/3- Sample_Tables_CSV_Normalized/j.polymdegradstab.2016.02.015_3_0.csv
,Samples,PT-30,DGEBA,DOPO,AR917,DY070,Vectors,Ref
0,Reference samples,,,,,,['Referencesamples'],j.polymdegradstab.2016.02.015_3_0
1,PT-30,100.0,-,-,-,-,['PT-30'],j.polymdegradstab.2016.02.015_3_0
2,DGEBA,-,52.3,-,47.1,0.6,['DGEBA'],j.polymdegradstab.2016.02.015_3_0
3,20% PT-30 - 80% DGEBA,20.0,80.0,-,-,-,"['(0.2)PT-30', '(0.8)DGEBA']",j.polymdegradstab.2016.02.015_3_0
4,40% PT-30 - 60% DGEBA,40.0,60.0,-,-,-,"['(0.4)PT-30', '(0.6)DGEBA']",j.polymdegradstab.2016.02.015_3_0
5,Flame retarded samples,,,,,,['Flameretardedsamples'],j.polymdegradstab.2016.02.015_3_0
6,DGEBA - DOPO 2% P,-,56.61,13.94,29.12,0.32,"['DGEBA', 'DOPO(0.02)P']",j.polymdegradstab.2016.02.015_3_0
7,20% PT-30 - DGEBA - DOPO 2% P,20.0,66.06,13.94,-,-,"['(0.2)PT-30', 'DGEBA', 'DOPO(0.02)P']",j.polymdegradstab.2016.02.015_3_0
8,30% PT-30 - DGEBA - DOPO 2% P,29.8,56.26,13.94,-,-,"['(0.3)PT-30', 'DGEBA', 'DOPO(0.02)P']",j.polymdegradstab.2016.02.015_3_0
9,40% PT-30 - DGEBA - DOPO 2% P,40.0,46.06,13.94,-,-,"['(0.4)PT-30', 'DGEBA', 'DOPO(0.02)P']",j.polymdegradstab.2016.02.015_3_0
10,20% PT-30 - DGEBA - DOPO 3% P,20.0,59.1,20.9,-,-,"['(0.2)PT-30', 'DGEBA', 'DOPO(0.03)P']",j.polymdegradstab.2016.02.015_3_0
11,25% PT-30 - DGEBA - DOPO 3% P,24.55,54.56,20.9,-,-,"['(0.25)PT-30', 'DGEBA', 'DOPO(0.03)P']",j.polymdegradstab.2016.02.015_3_0
12,40% PT-30 - DGEBA - DOPO 3% P,40.0,39.1,20.9,-,-,"['(0.4)PT-30', 'DGEBA', 'DOPO(0.03)P']",j.polymdegradstab.2016.02.015_3_0

File: 3.2 Consolidated View of Tabular Data/Data/3- Sample_Tables_CSV_Normalized/j.polymdegradstab.2016.02.015_5_0.csv
,Samples,(°C),Vectors,Ref
0,PT-30,387.0,['PT-30'],j.polymdegradstab.2016.02.015_5_0
1,DGEBA,149.0,['DGEBA'],j.polymdegradstab.2016.02.015_5_0
2,20% PT-30 - 80% DGEBA,161.0,"['(0.2)PT-30', '(0.8)DGEBA']",j.polymdegradstab.2016.02.015_5_0
3,40% PT-30 - 60% DGEBA,214.0,"['(0.4)PT-30', '(0.6)DGEBA']",j.polymdegradstab.2016.02.015_5_0
4,DGEBA - DOPO 2% P,106.0,"['DGEBA', 'DOPO(0.02)P']",j.polymdegradstab.2016.02.015_5_0
5,20% PT-30 - DGEBA - DOPO 2% P,129.0,"['(0.2)PT-30', 'DGEBA', 'DOPO(0.02)P']",j.polymdegradstab.2016.02.015_5_0
6,30% PT-30 - DGEBA - DOPO 2% P,150.0,"['(0.3)PT-30', 'DGEBA', 'DOPO(0.02)P']",j.polymdegradstab.2016.02.015_5_0
7,40% PT-30 - DGEBA - DOPO 2% P,162.0,"['(0.4)PT-30', 'DGEBA', 'DOPO(0.02)P']",j.polymdegradstab.2016.02.015_5_0
8,20% PT-30 - DGEBA - DOPO 3% P,108.0,"['(0.2)PT-30', 'DGEBA', 'DOPO(0.03)P']",j.polymdegradstab.2016.02.015_5_0
9,25% PT-30 - DGEBA - DOPO 3% P,113.0,"['(0.25)PT-30', 'DGEBA', 'DOPO(0.03)P']",j.polymdegradstab.2016.02.015_5_0
10,40% PT-30 - DGEBA - DOPO 3% P,141.0,"['(0.4)PT-30', 'DGEBA', 'DOPO(0.03)P']",j.polymdegradstab.2016.02.015_5_0

File: 3.2 Consolidated View of Tabular Data/Data/3- Sample_Tables_CSV_Normalized/j.polymdegradstab.2016.03.017_3_0.csv
,Samples,T5% (°C),Tmax (°C),Char yields at 800 C (%),Vectors,Ref
0,EG,333.0,-,89.0,['EG'],j.polymdegradstab.2016.03.017_3_0
1,EP/DDS,379.0,415.0,16.0,"['EP', 'DDS']",j.polymdegradstab.2016.03.017_3_0
2,EP/EG,344.0,412.0,31.0,"['EP', 'EG']",j.polymdegradstab.2016.03.017_3_0
3,EP/DOPO,342.0,368.0,27.0,"['EP', 'DOPO']",j.polymdegradstab.2016.03.017_3_0
4,EP/HPCP,344.0,372.0,30.0,"['EP', 'HPCP']",j.polymdegradstab.2016.03.017_3_0
5,EP/EG/DOPO-1,322.0,398.0,32.3,"['EP', 'EG', 'DOPO-1']",j.polymdegradstab.2016.03.017_3_0
6,EP/EG/DOPO-2,326.0,394.0,31.7,"['EP', 'EG', 'DOPO-2']",j.polymdegradstab.2016.03.017_3_0
7,EP/EG/DOPO-3,327.0,389.0,28.4,"['EP', 'EG', 'DOPO-3']",j.polymdegradstab.2016.03.017_3_0
8,EP/EG/DOPO-4,326.0,383.0,29.1,"['EP', 'EG', 'DOPO-4']",j.polymdegradstab.2016.03.017_3_0
9,EP/EG/HPCP-1,320.0,389.0,32.0,"['EP', 'EG', 'HPCP-1']",j.polymdegradstab.2016.03.017_3_0
10,EP/EG/HPCP-2,318.0,380.0,31.3,"['EP', 'EG', 'HPCP-2']",j.polymdegradstab.2016.03.017_3_0
11,EP/EG/HPCP-3,321.0,370.0,32.5,"['EP', 'EG', 'HPCP-3']",j.polymdegradstab.2016.03.017_3_0
12,EP/EG/HPCP-4,316.0,364.0,31.0,"['EP', 'EG', 'HPCP-4']",j.polymdegradstab.2016.03.017_3_0

File: 3.2 Consolidated View of Tabular Data/Data/3- Sample_Tables_CSV_Normalized/j.polymdegradstab.2016.04.011_5_0.csv
,Samples,PHRR (kW/m²),THR (MJ/m²),EHC (MJ/kg),COY (kg/kg),CO₂Y (kg/kg),Char yield (%),Vectors,PHRR (kW/m²)_err,THR (MJ/m²)_err,EHC (MJ/kg)_err,COY (kg/kg)_err,CO₂Y (kg/kg)_err,Char yield (%)_err,Ref
0,Pure EP,1420.0,144.0,29.9,0.126,2.51,8.81,['EP'],53.0,5.0,0.3,0.005,0.1,0.25,j.polymdegradstab.2016.04.011_5_0
1,2%CNT/EP,963.0,119.0,26.4,0.101,2.16,9.75,"['(0.02)CNT', 'EP']",36.0,3.0,0.3,0.004,0.09,0.27,j.polymdegradstab.2016.04.011_5_0
2,2%CNT-PD-10/EP,754.0,102.0,23.6,0.132,1.9,14.7,"['(0.02)CNT-PD-10', 'EP']",31.0,3.0,0.2,0.005,0.08,0.32,j.polymdegradstab.2016.04.011_5_0

File: 3.2 Consolidated View of Tabular Data/Data/3- Sample_Tables_CSV_Normalized/j.polymdegradstab.2016.06.010_3_0.csv
,Samples,LOI (%),UL-94,,Vectors,Ref
0,,,Rating,Dripping,[''],j.polymdegradstab.2016.06.010_3_0
1,1%APHP/1%DOPO/EP,31.7,Unrated,No,"['(0.01)APHP', '(0.01)DOPO', 'EP']",j.polymdegradstab.2016.06.010_3_0
2,2%APHP/2%DOPO/EP,37.2,V-1,No,"['(0.02)APHP', '(0.02)DOPO', 'EP']",j.polymdegradstab.2016.06.010_3_0
3,3%APHP/3%DOPO/EP,39.3,V-1,No,"['(0.03)APHP', '(0.03)DOPO', 'EP']",j.polymdegradstab.2016.06.010_3_0
4,1%APHP/2%DOPO/EP,34.7,V-1,No,"['(0.01)APHP', '(0.02)DOPO', 'EP']",j.polymdegradstab.2016.06.010_3_0
5,2%APHP/4%DOPO/EP,39.5,V-0,No,"['(0.02)APHP', '(0.04)DOPO', 'EP']",j.polymdegradstab.2016.06.010_3_0
6,6% APHP/EP,33.1,Unrated,No,"['(0.06)APHP', 'EP']",j.polymdegradstab.2016.06.010_3_0
7,6% DOPO/EP,38.5,V-1,No,"['(0.06)DOPO', 'EP']",j.polymdegradstab.2016.06.010_3_0
8,EP,26.2,Unrated,Yes,['EP'],j.polymdegradstab.2016.06.010_3_0

File: 3.2 Consolidated View of Tabular Data/Data/3- Sample_Tables_CSV_Normalized/j.polymdegradstab.2016.06.010_5_0.csv
,Samples,Flame inhibition effect (%),Charring effect (%),Barrier and protective effect (%),Vectors,Ref
0,2%APHP/4%DOPO/EP,41.2,17.4,28.2,"['(0.02)APHP', '(0.04)DOPO', 'EP']",j.polymdegradstab.2016.06.010_5_0
1,3%APHP/3%DOPO/EP,40.8,21.8,30.1,"['(0.03)APHP', '(0.03)DOPO', 'EP']",j.polymdegradstab.2016.06.010_5_0
2,6%APHP/EP,29.4,14.4,28.6,"['(0.06)APHP', 'EP']",j.polymdegradstab.2016.06.010_5_0
3,6%DOPO/EP,36.8,9.2,15.4,"['(0.06)DOPO', 'EP']",j.polymdegradstab.2016.06.010_5_0

File: 3.2 Consolidated View of Tabular Data/Data/3- Sample_Tables_CSV_Normalized/j.polymdegradstab.2016.06.010_7_0.csv
,Samples,P Ratio in residues (%),Char yield (%),Initial P ratio in samples (%),Reserved P ratio in total P (%),Released P ratio in total P (%),Vectors,Ref
0,EP,0.0,6.0,0.0,0.0,0.0,['EP'],j.polymdegradstab.2016.06.010_7_0
1,6%DOPO/EP,2.19,10.1,0.86,25.6,74.4,"['(0.06)DOPO', 'EP']",j.polymdegradstab.2016.06.010_7_0
2,6%APHP/EP,4.66,15.0,1.22,57.4,42.6,"['(0.06)APHP', 'EP']",j.polymdegradstab.2016.06.010_7_0
3,2%APHP/4%DOPO/EP,4.86,16.8,0.98,83.7,16.3,"['(0.02)APHP', '(0.04)DOPO', 'EP']",j.polymdegradstab.2016.06.010_7_0

File: 3.2 Consolidated View of Tabular Data/Data/3- Sample_Tables_CSV_Normalized/j.polymdegradstab.2016.06.011_2_0.csv
,Samples,EP,MH,3TT-3BA,Ethylenediamine,Vectors,Ref
0,EP,100.0,0.0,0.0,7.0,['EP'],j.polymdegradstab.2016.06.011_2_0
1,EP/MH³,100.0,20.0,0.0,7.0,"['EP', 'MH³']",j.polymdegradstab.2016.06.011_2_0
2,EP/B,100.0,0.0,20.0,7.0,['EP/B'],j.polymdegradstab.2016.06.011_2_0
3,EP/MH/B1°,100.0,10.0,5.0,7.0,"['EP', 'MH', 'B(1)°']",j.polymdegradstab.2016.06.011_2_0
4,EP/MH/B2d,100.0,10.0,10.0,7.0,"['EP', 'MH', 'B(2)d']",j.polymdegradstab.2016.06.011_2_0

File: 3.2 Consolidated View of Tabular Data/Data/3- Sample_Tables_CSV_Normalized/j.polymdegradstab.2016.06.011_3_1.csv
,Samples,Tonset (°C),Tmax1 b (C),Tmax2 (°C),W (800°C) (%),W800°C_theo d (%),Vectors,Ref
0,3TT-3BA,147.0,136.0,363.0,56.9,-,['(3)TT-3BA'],j.polymdegradstab.2016.06.011_3_1
1,EP,209.0,174.0,363.0,7.7,-,['EP'],j.polymdegradstab.2016.06.011_3_1
2,EP/MH,154.0,138.0,336.0,19.4,17.9,"['EP', 'MH']",j.polymdegradstab.2016.06.011_3_1
3,EP/B,144.0,143.0,370.0,23.0,15.9,['EP/B'],j.polymdegradstab.2016.06.011_3_1
4,EP/MH/B2,181.0,144.0,323.0,30.4,16.9,"['EP', 'MH', 'B(2)']",j.polymdegradstab.2016.06.011_3_1

File: 3.2 Consolidated View of Tabular Data/Data/3- Sample_Tables_CSV_Normalized/j.polymdegradstab.2016.06.011_4_0.csv
,Samples,TTI (s),THR (MJ/m²),Time PHRR (s),PHRR (kW/m²),TSP (m²),EHC (MJ/kg),W (%),Vectors,TTI (s)_err,THR (MJ/m²)_err,Time PHRR (s)_err,PHRR (kW/m²)_err,TSP (m²)_err,EHC (MJ/kg)_err,W (%)_err,Ref
0,EP,11.0,142.0,140.0,781.0,50.4,31.2,5.6,['EP'],2.0,4.0,5.0,16.0,0.5,0.4,0.5,j.polymdegradstab.2016.06.011_4_0
1,EP/MH,14.0,123.0,145.0,518.0,33.9,28.7,17.5,"['EP', 'MH']",2.0,3.0,5.0,13.0,0.5,0.4,0.8,j.polymdegradstab.2016.06.011_4_0
2,EP/B,17.0,108.0,175.0,454.0,27.3,24.5,23.7,['EP/B'],3.0,3.0,5.0,12.0,0.5,0.4,0.8,j.polymdegradstab.2016.06.011_4_0
3,EP/MH/B2,16.0,102.0,230.0,353.0,28.9,24.3,19.8,"['EP', 'MH', 'B(2)']",2.0,3.0,5.0,11.0,0.5,0.4,0.8,j.polymdegradstab.2016.06.011_4_0

File: 3.2 Consolidated View of Tabular Data/Data/3- Sample_Tables_CSV_Normalized/j.polymdegradstab.2016.06.011_5_0.csv
,Samples,WN (%),Wc (%),Ws (%),WOther (%),Carbonaceous char (%),Vectors,Ref
0,EP/MH,2.02,34.18,0.0,63.8,5.9,"['EP', 'MH']",j.polymdegradstab.2016.06.011_5_0
1,EP/B,3.12,75.28,0.57,21.03,17.8,['EP/B'],j.polymdegradstab.2016.06.011_5_0
2,EP/MH/B2,2.48,49.94,0.38,47.2,9.9,"['EP', 'MH', 'B(2)']",j.polymdegradstab.2016.06.011_5_0

File: 3.2 Consolidated View of Tabular Data/Data/3- Sample_Tables_CSV_Normalized/j.polymdegradstab.2016.07.004_5_0.csv
,Samples,The contents of PEI-APP,LOI (%),UL-94,(mm),Vectors,Ref
0,,,,Rating,Dripping,[''],j.polymdegradstab.2016.07.004_5_0
1,PEI/EP,,23.0,NR,No,"['PEI', 'EP']",j.polymdegradstab.2016.07.004_5_0
2,PEI-APP-1/EP,10 wt%,24.0,V-2,No,"['PEI-APP-1', 'EP']",j.polymdegradstab.2016.07.004_5_0
3,,15 wt%,26.5,V-1,No,[''],j.polymdegradstab.2016.07.004_5_0
4,PEI-APP-2/EP,10 wt%,25.0,V-2,No,"['PEI-APP-2', 'EP']",j.polymdegradstab.2016.07.004_5_0
5,,15 wt%,28.5,V-0,No,[''],j.polymdegradstab.2016.07.004_5_0
6,PEI-APP-3/EP,10 wt%,26.0,V-1,No,"['PEI-APP-3', 'EP']",j.polymdegradstab.2016.07.004_5_0
7,,15 wt%,29.5,V-0,No,[''],j.polymdegradstab.2016.07.004_5_0
8,PEI-APP-4/EP,10 wt%,24.5,V-2,No,"['PEI-APP-4', 'EP']",j.polymdegradstab.2016.07.004_5_0
9,,15 wt%,27.0,V-1,No,[''],j.polymdegradstab.2016.07.004_5_0

File: 3.2 Consolidated View of Tabular Data/Data/3- Sample_Tables_CSV_Normalized/j.polymdegradstab.2016.07.004_7_0.csv
,Samples,TTI (s),THR (MJ/m²),PHRR (kW/m²),Time PHRR (s),FIGRA (kW/m²s),TSR (m²/m²),TSP (m²),Peak SPR (m ² superscript(2),Residue (%),Vectors,TTI (s)_err,THR (MJ/m²)_err,PHRR (kW/m²)_err,Time PHRR (s)_err,TSR (m²/m²)_err,TSP (m²)_err,Peak SPR (m ² superscript(2)_err,Residue (%)_err,Ref
0,PEI/EP,45.0,45.0,1074.0,85.0,12.6,1480.0,14.8,0.29,17.0,"['PEI', 'EP']",4.0,3.0,75.0,4.0,93.0,0.9,0.02,1.0,j.polymdegradstab.2016.07.004_7_0
1,PEI-APP 10/EP,43.0,16.0,280.0,65.0,4.3,651.0,6.5,0.18,58.0,"['PEI-APP(10)', 'EP']",3.0,1.0,20.0,3.0,46.0,0.5,0.01,4.0,j.polymdegradstab.2016.07.004_7_0
2,PEI-APP 15/EP,39.0,11.0,281.0,60.0,4.7,436.0,4.4,0.16,65.0,"['PEI-APP(15)', 'EP']",3.0,1.0,22.0,3.0,26.0,0.3,0.01,3.0,j.polymdegradstab.2016.07.004_7_0

File: 3.2 Consolidated View of Tabular Data/Data/3- Sample_Tables_CSV_Normalized/j.polymdegradstab.2016.08.013_8_0.csv
,Samples,PHRR (W/g),THR (kJ/g),Tp (°C),Vectors,Ref
0,EP,709.6,32.8,395.9,['EP'],j.polymdegradstab.2016.08.013_8_0
1,EP/3%BPA-BPP,482.8,27.4,379.6,"['EP', '(0.03)BPA-BPP']",j.polymdegradstab.2016.08.013_8_0
2,EP/6%BPA-BPP,450.1,26.2,363.8,"['EP', '(0.06)BPA-BPP']",j.polymdegradstab.2016.08.013_8_0
3,EP/9%BPA-BPP,433.8,26.0,352.8,"['EP', '(0.09)BPA-BPP']",j.polymdegradstab.2016.08.013_8_0

File: 3.2 Consolidated View of Tabular Data/Data/3- Sample_Tables_CSV_Normalized/j.polymdegradstab.2016.09.029_11_0.csv
,Samples,T5% 1 °C,char residue R1peak / (%°C-1),char residue Tmax1 / °C,char residue Y  at 700°C Cal. Exp.,Vectors,Ref
0,EP,362.4,17.9,396.0,5.08,['EP'],j.polymdegradstab.2016.09.029_11_0
1,MQ,314.3,5.28,493.8,48.49,['MQ'],j.polymdegradstab.2016.09.029_11_0
2,EP/10%HPSi/0.3%MQ,357.3,12.43,359.4,12.1,"['EP', '(0.1)HPSi', '(0.003)MQ']",j.polymdegradstab.2016.09.029_11_0
3,EP/10%HPSi/0.5%MQ,358.2,11.57,396.1,13.54,"['EP', '(0.1)HPSi', '(0.005)MQ']",j.polymdegradstab.2016.09.029_11_0
4,EP/10%HPSi/1%MQ,350.2,4.91,388.0,15.62,"['EP', '(0.1)HPSi', '(0.01)MQ']",j.polymdegradstab.2016.09.029_11_0
5,EP/10%HPSi/3%MQ,357.9,4.81,399.0,16.22,"['EP', '(0.1)HPSi', '(0.03)MQ']",j.polymdegradstab.2016.09.029_11_0
6,EP/10%HPSi/5%MQ,348.8,5.05,376.5,17.53,"['EP', '(0.1)HPSi', '(0.05)MQ']",j.polymdegradstab.2016.09.029_11_0

File: 3.2 Consolidated View of Tabular Data/Data/3- Sample_Tables_CSV_Normalized/j.polymdegradstab.2016.09.029_8_0.csv
,Samples,LOI (%),UL-94,t1 (s),t2 (s),Vectors,Ref
0,EP,21.0,NR,-,-,['EP'],j.polymdegradstab.2016.09.029_8_0
1,EP/10%HPSi,23.0,NR,-,-,"['EP', '(0.1)HPSi']",j.polymdegradstab.2016.09.029_8_0
2,P/10%HPSi/0.3%MQ,26.0,V-1,11.49,3.47,"['P', '(0.1)HPSi', '(0.003)MQ']",j.polymdegradstab.2016.09.029_8_0
3,P/10%HPSi/0.5%MQ,30.5,V-0,4.38,3.49,"['P', '(0.1)HPSi', '(0.005)MQ']",j.polymdegradstab.2016.09.029_8_0
4,P/10%HPSi/1%MQ,31.0,V-0,6.38,3.22,"['P', '(0.1)HPSi', '(0.01)MQ']",j.polymdegradstab.2016.09.029_8_0
5,P/10%HPSi/3%MQ,30.0,V-1,8.36,5.01,"['P', '(0.1)HPSi', '(0.03)MQ']",j.polymdegradstab.2016.09.029_8_0
6,P/10%HPSi/5%MQ,28.0,V-1,7.62,5.34,"['P', '(0.1)HPSi', '(0.05)MQ']",j.polymdegradstab.2016.09.029_8_0

File: 3.2 Consolidated View of Tabular Data/Data/3- Sample_Tables_CSV_Normalized/j.polymdegradstab.2016.11.023_6_0.csv
,Samples,.1,EP,EP/9%BPS-BPP,Vectors,Ref
0,Kissinger and Crane eqe,E a,53.1,51.8,['KissingerandCraneeqe'],j.polymdegradstab.2016.11.023_6_0
1,,In Ab,9.3,9.4,[''],j.polymdegradstab.2016.11.023_6_0
2,,n°,0.88,0.88,[''],j.polymdegradstab.2016.11.023_6_0
3,Flynn-Wall-Ozawa eq f,E,57.4,56.0,"['Flynn', 'Wall', 'Ozawaeqf']",j.polymdegradstab.2016.11.023_6_0

File: 3.2 Consolidated View of Tabular Data/Data/3- Sample_Tables_CSV_Normalized/j.polymdegradstab.2017.05.026_8_0.csv
,Samples,T5% (°C),Tmax (°C),Residue (%),Vectors,Ref
0,EP,348.0,375.0,10.7,['EP'],j.polymdegradstab.2017.05.026_8_0
1,EP/MFAPP/PER,300.0,351.0,16.6,"['EP', 'MFAPP', 'PER']",j.polymdegradstab.2017.05.026_8_0
2,EP/MFAPP/RCC,293.0,346.0,12.1,"['EP', 'MFAPP', 'RCC']",j.polymdegradstab.2017.05.026_8_0
3,EP/MFAPP/ORCC15.6,290.0,348.0,19.2,"['EP', 'MFAPP', 'ORCC(15.6)']",j.polymdegradstab.2017.05.026_8_0

File: 3.2 Consolidated View of Tabular Data/Data/3- Sample_Tables_CSV_Normalized/j.polymdegradstab.2017.05.026_8_1.csv
,Samples,TTI (s),PHRR (kW/m²),THR (MJ/m²),TSP (m²),Char yield (%),Vectors,Ref
0,EP,49.0,1247.0,49.8,26.7,3.9,['EP'],j.polymdegradstab.2017.05.026_8_1
1,EP/MFAPP/PER,27.0,961.0,39.9,20.6,13.9,"['EP', 'MFAPP', 'PER']",j.polymdegradstab.2017.05.026_8_1
2,EP/MFAPP/RCC,30.0,1055.0,40.5,24.5,11.7,"['EP', 'MFAPP', 'RCC']",j.polymdegradstab.2017.05.026_8_1
3,EP/MFAPP/ORCC15.6,29.0,554.0,20.9,10.2,36.8,"['EP', 'MFAPP', 'ORCC(15.6)']",j.polymdegradstab.2017.05.026_8_1

File: 3.2 Consolidated View of Tabular Data/Data/3- Sample_Tables_CSV_Normalized/j.polymdegradstab.2018.05.021_20_0.csv
,Samples,(°C/min),Tonset (°C),Tp (°C),(J/g),Ek (kJ/mol),E° (kJ/mol),Vectors,Ref
0,DGEBA/DDM,5.0,109.31,150.78,303.4,57.54,61.65,"['DGEBA', 'DDM']",j.polymdegradstab.2018.05.021_20_0
1,,10.0,123.73,168.25,237.6,,,[''],j.polymdegradstab.2018.05.021_20_0
2,,15.0,129.62,178.0,220.3,,,[''],j.polymdegradstab.2018.05.021_20_0
3,,20.0,133.08,185.32,214.0,,,[''],j.polymdegradstab.2018.05.021_20_0
4,DGEBA/DDM/,5.0,90.11,138.37,241.7,57.27,61.18,"['DGEBA', 'DDM', '']",j.polymdegradstab.2018.05.021_20_0
5,HPUPO1,10.0,102.17,155.34,227.7,,,['HPUPO(1)'],j.polymdegradstab.2018.05.021_20_0
6,,15.0,107.76,164.4,206.8,,,[''],j.polymdegradstab.2018.05.021_20_0
7,,20.0,110.64,170.98,186.1,,,[''],j.polymdegradstab.2018.05.021_20_0
8,DGEBA/DDM/,5.0,100.31,140.28,298.7,48.43,52.86,"['DGEBA', 'DDM', '']",j.polymdegradstab.2018.05.021_20_0
9,HPUPO2,10.0,110.5,158.45,293.2,,,['HPUPO(2)'],j.polymdegradstab.2018.05.021_20_0
10,,15.0,124.49,170.46,281.8,,,[''],j.polymdegradstab.2018.05.021_20_0
11,,20.0,131.76,178.93,260.4,,,[''],j.polymdegradstab.2018.05.021_20_0
12,DGEBA/DDM/,5.0,102.11,143.28,321.8,55.03,59.15,"['DGEBA', 'DDM', '']",j.polymdegradstab.2018.05.021_20_0
13,HPUPO3,10.0,114.27,158.86,314.9,,,['HPUPO(3)'],j.polymdegradstab.2018.05.021_20_0
14,,15.0,122.71,170.11,294.8,,,[''],j.polymdegradstab.2018.05.021_20_0
15,,20.0,131.72,177.97,277.8,,,[''],j.polymdegradstab.2018.05.021_20_0
16,DGEBA/DDM/,5.0,102.76,144.11,328.5,60.82,64.64,"['DGEBA', 'DDM', '']",j.polymdegradstab.2018.05.021_20_0
17,HPUPO4,10.0,114.33,158.92,321.6,,,['HPUPO(4)'],j.polymdegradstab.2018.05.021_20_0
18,,15.0,120.59,168.77,301.3,,,[''],j.polymdegradstab.2018.05.021_20_0
19,,20.0,129.38,175.8,284.9,,,[''],j.polymdegradstab.2018.05.021_20_0

File: 3.2 Consolidated View of Tabular Data/Data/3- Sample_Tables_CSV_Normalized/j.polymdegradstab.2018.08.007_15_0.csv
,Samples,T(°C),T5% (°C),T10% (°C),Tmax (°C),Char yield (600 °C),Vectors,Char yield (600 °C)_err,Ref
0,Samples,2.0,3.0,3.0,3.0,(wt%) ,['Samples'],0.2,j.polymdegradstab.2018.08.007_15_0
1,EP/P-0,144.0,388.3,395.5,415.9,1.0,"['EP', 'P-0']",9.1,j.polymdegradstab.2018.08.007_15_0
2,EP/DPO-PHE-P-0.3,155.6,379.3,391.3,413.2,2.0,"['EP', 'DPO-PHE-P(0.3)']",1.5,j.polymdegradstab.2018.08.007_15_0
3,EP/DPO-PHE-P-0.5,154.0,369.7,384.7,408.6,2.0,"['EP', 'DPO-PHE-P(0.5)']",2.7,j.polymdegradstab.2018.08.007_15_0
4,EP/DPO-PHE-P-0.7,151.6,366.3,379.7,404.2,2.0,"['EP', 'DPO-PHE-P(0.7)']",4.8,j.polymdegradstab.2018.08.007_15_0
5,EP/DPO-PHE-P-0.9,154.4,353.7,375.0,405.9,2.0,"['EP', 'DPO-PHE-P(0.9)']",5.3,j.polymdegradstab.2018.08.007_15_0
6,EP/DOPO-PHE-P-0.3,148.5,371.3,384.3,405.2,2.0,"['EP', 'DOPO-PHE-P(0.3)']",5.3,j.polymdegradstab.2018.08.007_15_0
7,EP/DOPO-PHE-P-0.5,152.2,362.7,376.7,400.9,2.0,"['EP', 'DOPO-PHE-P(0.5)']",6.1,j.polymdegradstab.2018.08.007_15_0
8,EP/DOPO-PHE-P-0.7,153.7,349.7,369.7,400.5,2.0,"['EP', 'DOPO-PHE-P(0.7)']",7.2,j.polymdegradstab.2018.08.007_15_0
9,EP/DOPO-PHE-P-0.9,147.0,344.7,364.0,397.6,2.0,"['EP', 'DOPO-PHE-P(0.9)']",7.8,j.polymdegradstab.2018.08.007_15_0

File: 3.2 Consolidated View of Tabular Data/Data/3- Sample_Tables_CSV_Normalized/j.polymdegradstab.2018.10.005_20_0.csv
,Samples,TTI (s),PHRR (kW/m²),THR (MJ/m²),TSP (m²),AMLR (g/s),FIGRA (kW/m²s),Vectors,Ref
0,EP,803.0,1208.0,97.4,21.5,0.13,6.75,['EP'],j.polymdegradstab.2018.10.005_20_0
1,EP/6BN,1023.0,907.0,88.343,18.2,0.094,4.72,"['EP', '(6)BN']",j.polymdegradstab.2018.10.005_20_0
2,EP/6BN@PDA,983.0,115839.0,106.74,22.41,0.131,7.65,"['EP', '(6)BN@PDA']",j.polymdegradstab.2018.10.005_20_0
3,EP/6BN@PDA@Fe,891.0,738.0,83.2,14.5,0.085,4.59,"['EP', '(6)BN@PDA@Fe']",j.polymdegradstab.2018.10.005_20_0

File: 3.2 Consolidated View of Tabular Data/Data/3- Sample_Tables_CSV_Normalized/j.polymdegradstab.2018.11.021_5_0.csv
,Samples,T5% (°C),Tmax (°C),Char yield at 800 °C (%) Measured value,Char yield at 800 °C (%) Calculated value,Vectors,Ref
0,DIB,190.0,483.0,34.1,-,['DIB'],j.polymdegradstab.2018.11.021_5_0
1,EP/DDS,383.0,408.0,17.3,-,"['EP', 'DDS']",j.polymdegradstab.2018.11.021_5_0
2,EP/DDS/DOPO,343.0,396.0,19.6,-,"['EP', 'DDS', 'DOPO']",j.polymdegradstab.2018.11.021_5_0
3,EP/DDS/DIB-0.25,368.0,402.0,20.9,17.8,"['EP', 'DDS', 'DIB(0.25)']",j.polymdegradstab.2018.11.021_5_0
4,EP/DDS/DIB-0.5,358.0,394.0,22.5,18.2,"['EP', 'DDS', 'DIB(0.5)']",j.polymdegradstab.2018.11.021_5_0
5,EP/DDS/DIB-0.75,347.0,388.0,24.0,18.7,"['EP', 'DDS', 'DIB(0.75)']",j.polymdegradstab.2018.11.021_5_0
6,EP/DDS/DIB-1.0,344.0,385.0,24.5,19.2,"['EP', 'DDS', 'DIB(1.0)']",j.polymdegradstab.2018.11.021_5_0

File: 3.2 Consolidated View of Tabular Data/Data/3- Sample_Tables_CSV_Normalized/j.polymdegradstab.2018.11.024_6_0.csv
,Samples,TTI (s),PHRR (kW/m²),Time PHRR (s),AvHRR (kW/m²),THR (MJ/m²),TSP (m²),Char (%),MLR (g/s),FIGRA (kW/m²s),Vectors,TTI (s)_err,PHRR (kW/m²)_err,Time PHRR (s)_err,AvHRR (kW/m²)_err,THR (MJ/m²)_err,TSP (m²)_err,Char (%)_err,MLR (g/s)_err,FIGRA (kW/m²s)_err,Ref
0,EP-0 EP-6,72.0,1050.5,165.0,172.7,101.0,73.9,4.4,17.2,6.4,"['EP', '0EP6']",2.0,60.0,3.5,11.0,1.8,4.3,1.0,1.2,0.3,j.polymdegradstab.2018.11.024_6_0

File: 3.2 Consolidated View of Tabular Data/Data/3- Sample_Tables_CSV_Normalized/j.polymdegradstab.2018.12.022_26_0.csv
,Samples,Heating rate o 'Cmin' -1,T onset o C,T peak ° C,W600 (%),T10 (°C),T20 (°C),T50 (°C),Vectors,Ref
0,DGEBA/EFO/RAMA,10.0,380.0,422.0,1.2,259.0,374.0,413.0,"['DGEBA', 'EFO', 'RAMA']",j.polymdegradstab.2018.12.022_26_0
1,,20.0,380.0,427.0,2.1,325.0,374.0,418.0,[''],j.polymdegradstab.2018.12.022_26_0
2,,30.0,378.0,430.0,5.2,331.0,375.0,425.0,[''],j.polymdegradstab.2018.12.022_26_0
3,,10.0,383.0,419.0,1.1,339.0,380.0,419.0,[''],j.polymdegradstab.2018.12.022_26_0
4,DGEBA/EHO/RAMA,20.0,383.0,429.0,2.2,355.0,387.0,429.0,"['DGEBA', 'EHO', 'RAMA']",j.polymdegradstab.2018.12.022_26_0
5,,30.0,377.0,436.0,5.4,363.0,390.0,499.0,[''],j.polymdegradstab.2018.12.022_26_0

File: 3.2 Consolidated View of Tabular Data/Data/3- Sample_Tables_CSV_Normalized/j.polymdegradstab.2018.12.022_27_0.csv
,Samples,Heating rate °Cmin,T onset o °C,Tpeak o C,W600 (%),T10 (°C),T 20 °C,T50 (°C),Vectors,Ref
0,W/DGEBA/EFO/RAMA,10.0,319.0,356.0,17.4,286.0,320.0,361.0,"['W', 'DGEBA', 'EFO', 'RAMA']",j.polymdegradstab.2018.12.022_27_0
1,,20.0,322.0,363.0,27.8,286.0,326.0,370.0,[''],j.polymdegradstab.2018.12.022_27_0
2,,30.0,323.0,365.0,20.9,285.0,328.0,378.0,[''],j.polymdegradstab.2018.12.022_27_0
3,W/DGEBA/EHO/RAMA,10.0,321.0,354.0,20.5,296.0,323.0,362.0,"['W', 'DGEBA', 'EHO', 'RAMA']",j.polymdegradstab.2018.12.022_27_0
4,,20.0,329.0,364.0,22.9,302.0,330.0,380.0,[''],j.polymdegradstab.2018.12.022_27_0
5,,30.0,320.0,371.0,20.2,298.0,330.0,381.0,[''],j.polymdegradstab.2018.12.022_27_0
