Repository: AMETHYST-2025/CCASL

# 3.2 Consolidated View of Tabular Data

This is the most important part of the work because it contains the programs for extraction, relevance recommendation, table normalization, and data integration. 
These programs can be executed in the following order
- [ ] `Table_Extraction.py`: Captures all the tables in a PDF.
- [ ] `Recommendation.py`: Classifies images of tables based on their relevance using keywords.
- [ ] `textract.py` : Contains the code for image preprocessing, and the connection to the Amazon Textract API, but we recommend using the web interface, which also offers a free trial. [AWSTextract](https://aws.amazon.com/fr/textract/)

File: 3.2 Consolidated View of Tabular Data/Data/3- Sample_Tables_CSV_Normalized/j.polymdegradstab.2019.02.021_3_0.csv
,Samples,EP (%),DDM (%),APP (%),BPOPA (%),APP: BPOPA,UL-94,LOI (%),Vectors,LOI (%)_err,Ref
0,EP,80.0,20.0,0.0,0.0,-,NR,26.2,['EP'],0.2,j.polymdegradstab.2019.02.021_3_0
1,EP/10APP,72.0,18.0,10.0,0.0,-,NR,30.2,"['EP', '(10)APP']",0.3,j.polymdegradstab.2019.02.021_3_0
2,EP/20APP,64.0,16.0,20.0,0.0,-,NR,37.5,"['EP', '(20)APP']",0.3,j.polymdegradstab.2019.02.021_3_0
3,EP/20BPOPA,64.0,16.0,0.0,20.0,-,NR,28.0,"['EP', '(20)BPOPA']",0.3,j.polymdegradstab.2019.02.021_3_0
4,EP/7.5APP/7.5BPOPA,68.0,17.0,7.5,7.5,1.0,V-0,36.3,"['EP', '(7.5)APP', '(7.5)BPOPA']",0.2,j.polymdegradstab.2019.02.021_3_0
5,EP/10APP/5BPOPA,68.0,17.0,10.0,5.0,2.0,V-0,35.0,"['EP', '(10)APP', '(5)BPOPA']",0.3,j.polymdegradstab.2019.02.021_3_0
6,EP/11.25APP/3.75BPOPA,68.0,17.0,11.25,3.75,3.0,V-0,37.0,"['EP', '(11.25)APP', '(3.75)BPOPA']",0.2,j.polymdegradstab.2019.02.021_3_0
7,EP/12APP/3BPOPA,68.0,17.0,12.0,3.0,4.0,V-0,36.0,"['EP', '(12)APP', '(3)BPOPA']",0.2,j.polymdegradstab.2019.02.021_3_0
8,EP/7.5APP/2.5BPOPA,72.0,18.0,7.5,2.5,3.0,V-0,33.1,"['EP', '(7.5)APP', '(2.5)BPOPA']",0.3,j.polymdegradstab.2019.02.021_3_0
9,EP/6APP/2BPOPA,73.6,18.4,6.0,2.0,3.0,NR,31.2,"['EP', '(6)APP', '(2)BPOPA']",0.3,j.polymdegradstab.2019.02.021_3_0

File: 3.2 Consolidated View of Tabular Data/Data/3- Sample_Tables_CSV_Normalized/j.polymdegradstab.2019.03.003_5_0.csv
,Samples,T5% (°C),Tmax (°C),Rmax (%/min),Char,yields at temperatures,different (%),,Vectors,Ref
0,,,,,500.0,600.0,700.0,800.0,[''],j.polymdegradstab.2019.03.003_5_0
1,EP/DDS,383.0,408.0,16.1,23.0,19.6,18.3,17.3,"['EP', 'DDS']",j.polymdegradstab.2019.03.003_5_0
2,EP/DDS/DOPO,343.0,396.0,15.0,24.0,21.4,20.4,19.6,"['EP', 'DDS', 'DOPO']",j.polymdegradstab.2019.03.003_5_0
3,EP/DDS/DTA- 0.25,347.0,403.0,14.9,25.2,22.3,21.3,20.7,"['EP', 'DDS', 'DTA(0.25)']",j.polymdegradstab.2019.03.003_5_0
4,EP/DDS/DTA-0.5,339.0,395.0,13.1,26.1,23.2,22.3,21.5,"['EP', 'DDS', 'DTA(0.5)']",j.polymdegradstab.2019.03.003_5_0
5,EP/DDS/DTA- 0.75,339.0,390.0,12.2,28.0,25.2,24.2,23.5,"['EP', 'DDS', 'DTA(0.75)']",j.polymdegradstab.2019.03.003_5_0
6,EP/DDS/DTA-1.0,334.0,383.0,11.4,28.6,25.9,24.9,24.3,"['EP', 'DDS', 'DTA(1.0)']",j.polymdegradstab.2019.03.003_5_0

File: 3.2 Consolidated View of Tabular Data/Data/3- Sample_Tables_CSV_Normalized/j.polymdegradstab.2019.04.022_2_0.csv
,Samples,DGEBA (g),DDM (g),MFR (g),Vectors,Ref
0,EP,100.0,25.0,0.0,['EP'],j.polymdegradstab.2019.04.022_2_0
1,EP/10%MFR,100.0,25.0,12.5,"['EP', '(0.1)MFR']",j.polymdegradstab.2019.04.022_2_0
2,EP/15%MFR,100.0,25.0,18.75,"['EP', '(0.15)MFR']",j.polymdegradstab.2019.04.022_2_0
3,EP/20%MFR,100.0,25.0,25.0,"['EP', '(0.2)MFR']",j.polymdegradstab.2019.04.022_2_0

File: 3.2 Consolidated View of Tabular Data/Data/3- Sample_Tables_CSV_Normalized/j.polymdegradstab.2019.04.022_4_0.csv
,Samples,Nitrogen T5% (°C),Nitrogen Tmax b (C),Nitrogen R800C (%),Air T5% (C),Air Tmax1 (C),Air Tmax2 (C),Air Tmax3 (C),Air R800 (%),Vectors,Ref
0,EP,366.0,390.0,16.3,304.0,299.0,383.0,547.0,1.49,['EP'],j.polymdegradstab.2019.04.022_4_0
1,EP/10%MFR,291.0,364.0,25.7,280.0,290.0,364.0,556.0,2.88,"['EP', '(0.1)MFR']",j.polymdegradstab.2019.04.022_4_0
2,EP/15%MFR,281.0,363.0,26.3,277.0,289.0,358.0,564.0,1.14,"['EP', '(0.15)MFR']",j.polymdegradstab.2019.04.022_4_0
3,EP/20%MFR,274.0,342.0,28.6,263.0,282.0,351.0,575.0,1.5,"['EP', '(0.2)MFR']",j.polymdegradstab.2019.04.022_4_0

File: 3.2 Consolidated View of Tabular Data/Data/3- Sample_Tables_CSV_Normalized/j.polymdegradstab.2019.06.011_5_0.csv
,Samples,T5% (C) N₂,T5% (C) air,Tmax N₂ (°C),Tmax air (°C),Residue 800° C N superscript(2),at (%) air,Vectors,Ref
0,EP,355.8,367.5,380.5,381.1,17.5,0.4,['EP'],j.polymdegradstab.2019.06.011_5_0
1,EP/10% DOPMPA,319.3,330.5,345.5,357.6,20.8,1.0,"['EP', '(0.1)DOPMPA']",j.polymdegradstab.2019.06.011_5_0
2,EP/13% DOPMPA,312.2,329.4,344.9,352.7,21.3,2.0,"['EP', '(0.13)DOPMPA']",j.polymdegradstab.2019.06.011_5_0
3,EP/15% DOPMPA,311.0,326.3,344.9,352.3,21.2,3.3,"['EP', '(0.15)DOPMPA']",j.polymdegradstab.2019.06.011_5_0

File: 3.2 Consolidated View of Tabular Data/Data/3- Sample_Tables_CSV_Normalized/j.polymdegradstab.2019.06.011_5_1.csv
,Samples,TTI (s),Test time(s),Tp (s),PHRR (kW/m²),FIGRA,THR (MJ/m²),PSPR (m²/s),TSP (m²),EHC (MJ/kg),COY (kg/kg),AV-C02Y(kg/kg),Char residue (%),Vectors,TTI (s)_err,Test time(s)_err,Tp (s)_err,PHRR (kW/m²)_err,THR (MJ/m²)_err,PSPR (m²/s)_err,TSP (m²)_err,EHC (MJ/kg)_err,COY (kg/kg)_err,AV-C02Y(kg/kg)_err,Char residue (%)_err,Ref
0,EP,59.0,590.0,130.0,1063.0,8.17,76.1,0.52,71.4,21.4,0.054,0.995,11.9,['EP'],1.0,18.0,2.0,25.0,1.9,0.02,2.5,0.9,0.003,0.008,0.5,j.polymdegradstab.2019.06.011_5_1
1,EP/10% DOPMPA,68.0,800.0,140.0,393.0,2.8,56.3,0.29,36.9,18.7,0.067,0.652,30.0,"['EP', '(0.1)DOPMPA']",2.0,23.0,3.0,15.0,1.9,0.01,1.5,0.6,0.003,0.005,0.9,j.polymdegradstab.2019.06.011_5_1
2,EP/13% DOPMPA,67.0,395.0,130.0,285.0,2.19,27.4,0.21,15.4,15.4,0.106,0.453,55.3,"['EP', '(0.13)DOPMPA']",1.0,13.0,2.0,11.0,1.1,0.01,0.4,0.3,0.004,0.005,1.5,j.polymdegradstab.2019.06.011_5_1

File: 3.2 Consolidated View of Tabular Data/Data/3- Sample_Tables_CSV_Normalized/j.polymdegradstab.2019.06.020_6_1.csv
,Samples,Nitrogen T5% (°C),Nitrogen Tmax (°C),Nitrogen Yc (%),Air T5% (°C),Air Tmax1 (C),Air Tmax2 (C),Air Y Superscript(c) (%),Vectors,Ref
0,PBI,237.0,-,24.3,-,-,-,-,['PBI'],j.polymdegradstab.2019.06.020_6_1
1,EP/DDS,384.0,411.0,18.6,308.0,332.0,507.0,0.8,"['EP', 'DDS']",j.polymdegradstab.2019.06.020_6_1
2,EP/DDS/PBI-0.25,359.0,396.0,21.9,304.0,324.0,536.0,1.9,"['EP', 'DDS', 'PBI(0.25)']",j.polymdegradstab.2019.06.020_6_1
3,EP/DDS/PBI-0.5,345.0,388.0,24.1,303.0,321.0,549.0,2.1,"['EP', 'DDS', 'PBI(0.5)']",j.polymdegradstab.2019.06.020_6_1
4,EP/DDS/PBI-0.75,339.0,382.0,26.2,302.0,319.0,550.0,6.5,"['EP', 'DDS', 'PBI(0.75)']",j.polymdegradstab.2019.06.020_6_1
5,EP/DDS/PBI-1.0,333.0,378.0,25.0,300.0,318.0,555.0,4.2,"['EP', 'DDS', 'PBI(1.0)']",j.polymdegradstab.2019.06.020_6_1

File: 3.2 Consolidated View of Tabular Data/Data/3- Sample_Tables_CSV_Normalized/j.polymdegradstab.2019.06.024_5_0.csv
,Samples,LOI (%),UL94 (3 mm) av-t1(s),UL94 (3 mm) av-t2(s),UL94 (3 mm) Dripping,UL94 (3 mm) Rating,Vectors,Ref
0,EP,24.7,50.8,-,No,NR,['EP'],j.polymdegradstab.2019.06.024_5_0
1,2%ABD/EP,32.3,7.4,5.8,No,V-1,"['(0.02)ABD', 'EP']",j.polymdegradstab.2019.06.024_5_0
2,3%ABD/EP,36.2,1.7,4.6,No,V-0,"['(0.03)ABD', 'EP']",j.polymdegradstab.2019.06.024_5_0
3,4%ABD/EP,39.1,1.4,3.2,No,V-0,"['(0.04)ABD', 'EP']",j.polymdegradstab.2019.06.024_5_0
4,3%DOPO/EP,35.5,46.4,-,No,NR,"['(0.03)DOPO', 'EP']",j.polymdegradstab.2019.06.024_5_0

File: 3.2 Consolidated View of Tabular Data/Data/3- Sample_Tables_CSV_Normalized/j.polymdegradstab.2019.07.004_5_0.csv
,Samples,PHRR (W/g),THR (kJ g-1),Tp (°C),Vectors,Ref
0,EP,727.3,36.4,396.6,['EP'],j.polymdegradstab.2019.07.004_5_0
1,EP/3 wt%PNP,601.7,33.6,390.5,"['EP', '(0.03)PNP']",j.polymdegradstab.2019.07.004_5_0
2,EP/5 wt%PNP,538.4,33.5,387.0,"['EP', '(0.05)PNP']",j.polymdegradstab.2019.07.004_5_0
3,EP/7 wt%PNP,531.0,33.5,388.3,"['EP', '(0.07)PNP']",j.polymdegradstab.2019.07.004_5_0
4,EP/3 wt%PNS,393.4,29.5,385.7,"['EP', '(0.03)PNS']",j.polymdegradstab.2019.07.004_5_0
5,EP/5 wt%PNS,353.2,29.4,379.6,"['EP', '(0.05)PNS']",j.polymdegradstab.2019.07.004_5_0
6,EP/7 wt%PNS,317.0,28.8,374.1,"['EP', '(0.07)PNS']",j.polymdegradstab.2019.07.004_5_0

File: 3.2 Consolidated View of Tabular Data/Data/3- Sample_Tables_CSV_Normalized/j.polymdegradstab.2019.07.005_4_0.csv
,Samples,.1,DGEBA/15%PA-AEP,DGEBA/20%PA-AEP,Vectors,Ref
0,Kissinger and Crane eqe,E,88.05,108.75,['KissingerandCraneeqe'],j.polymdegradstab.2019.07.005_4_0
1,,InAb,15.02,20.33,[''],j.polymdegradstab.2019.07.005_4_0
2,,n°,0.95,0.96,[''],j.polymdegradstab.2019.07.005_4_0
3,Flynn-Wall-Ozawa eq,E,89.73,110.68,"['Flynn', 'Wall', 'Ozawaeq']",j.polymdegradstab.2019.07.005_4_0

File: 3.2 Consolidated View of Tabular Data/Data/3- Sample_Tables_CSV_Normalized/j.polymdegradstab.2019.108981_2_0.csv
,Samples,DGEBA (%),DDM (%),MAPPO (%),UL-94,LOI (%),Vectors,LOI (%)_err,Ref
0,EP,80.0,20.0,0.0,NR,25.6,['EP'],0.5,j.polymdegradstab.2019.108981_2_0
1,EP/5MAPPO,76.0,19.0,5.0,NR,32.2,"['EP', '(5)MAPPO']",0.5,j.polymdegradstab.2019.108981_2_0
2,EP/10MAPPO,72.0,18.0,10.0,V-1,33.3,"['EP', '(10)MAPPO']",0.5,j.polymdegradstab.2019.108981_2_0
3,EP/15MAPPO,68.0,17.0,15.0,V-1,34.0,"['EP', '(15)MAPPO']",0.5,j.polymdegradstab.2019.108981_2_0
4,EP/18MAPPO,65.6,16.4,18.0,V-0,33.0,"['EP', '(18)MAPPO']",0.5,j.polymdegradstab.2019.108981_2_0

File: 3.2 Consolidated View of Tabular Data/Data/3- Sample_Tables_CSV_Normalized/j.polymdegradstab.2020.109078_5_0.csv
,Samples,LOI (%),UL-94,bar Dripping,bar Rating,Vectors,LOI (%)_err,Ref
0,EP,26.5,100.0,Yes,No,['EP'],0.4,j.polymdegradstab.2020.109078_5_0
1,EP/STZ2,27.8,12.9,No,V-1,"['EP', 'STZ(2)']",0.3,j.polymdegradstab.2020.109078_5_0
2,EP/STZ4,29.1,8.8,No,V-0,"['EP', 'STZ(4)']",0.3,j.polymdegradstab.2020.109078_5_0
3,EP/STZ6,30.7,5.4,No,V-0,"['EP', 'STZ(6)']",0.4,j.polymdegradstab.2020.109078_5_0
4,EP/DOPO4,27.5,20.7,No,V-1,"['EP', 'DOPO4']",0.3,j.polymdegradstab.2020.109078_5_0

File: 3.2 Consolidated View of Tabular Data/Data/3- Sample_Tables_CSV_Normalized/j.polymdegradstab.2020.109134_2_0.csv
,Sample,Samples,UL-94,PHRR (kW/m²),THR (MJ/m²),TTI (s),TSP (m²),Vectors,Ref
0,1.0,UP,NR,804.0,131.0,24.0,79.6,['UP'],j.polymdegradstab.2020.109134_2_0
1,2.0,UP-20% APP,NR,334.8,94.3,28.3,41.6,"['UP', '(0.2)APP']",j.polymdegradstab.2020.109134_2_0
2,3.0,UP-25% APP,NR,329.2,97.9,26.3,38.4,"['UP', '(0.25)APP']",j.polymdegradstab.2020.109134_2_0
3,4.0,UP-20% APP 5% ATH,V-1,266.5,86.2,30.0,30.0,"['UP', '(0.2)APP', '(0.05)ATH']",j.polymdegradstab.2020.109134_2_0
4,5.0,UP-20% APP 5% MDH,NR,280.9,89.2,27.7,38.9,"['UP', '(0.2)APP', '(0.05)MDH']",j.polymdegradstab.2020.109134_2_0
5,6.0,UP-20% APP 5% AlPi,V-0,253.0,84.1,24.5,38.7,"['UP', '(0.2)APP', '(0.05)AlPi']",j.polymdegradstab.2020.109134_2_0
6,7.0,UP-20% APP 5% ZnPi,V-0,288.4,81.5,31.3,37.2,"['UP', '(0.2)APP', '(0.05)ZnPi']",j.polymdegradstab.2020.109134_2_0

File: 3.2 Consolidated View of Tabular Data/Data/3- Sample_Tables_CSV_Normalized/j.polymdegradstab.2020.109153_8_0.csv
,Samples,"T1 ""(°C)",T2 (°C),HCI release ratio (%),Dehydrochlorination efficiency (%),Vectors,Ref
0,PVC,225.0,264.0,100.0,0.0,['PVC'],j.polymdegradstab.2020.109153_8_0
1,PVC/Mg-LDH/CNTs,231.0,268.0,77.9,22.1,"['PVC', 'Mg-LDH', 'CNTs']",j.polymdegradstab.2020.109153_8_0
2,PVC/Zn-LDH/CNTs,229.0,274.0,78.9,21.1,"['PVC', 'Zn-LDH', 'CNTs']",j.polymdegradstab.2020.109153_8_0
3,PVC/LDH/CNTs,272.0,300.0,57.8,42.2,"['PVC', 'LDH', 'CNTs']",j.polymdegradstab.2020.109153_8_0
4,PVC/LDH/CNTs,277.0,300.0,35.2,64.8,"['PVC', 'LDH', 'CNTs']",j.polymdegradstab.2020.109153_8_0

File: 3.2 Consolidated View of Tabular Data/Data/3- Sample_Tables_CSV_Normalized/j.polymdegradstab.2020.109195_4_0.csv
,Samples,TTI (s),PHRR (kW/m²),FIGRA,THR (MJ/m²),TSP (m²),COY/CO2Y (%),av-EHC,Char residue (%),Vectors,TTI (s)_err,PHRR (kW/m²)_err,THR (MJ/m²)_err,TSP (m²)_err,COY/CO2Y (%)_err,av-EHC_err,Char residue (%)_err,Ref
0,EP,80.0,1367.0,12.1,66.5,22.8,7.4,23.2,10.0,['EP'],1.0,21.0,1.5,1.6,0.1,0.3,1.0,j.polymdegradstab.2020.109195_4_0
1,2%DPHK-EP,85.0,1160.0,10.7,58.0,17.5,7.9,21.6,22.0,"['(0.02)DPHK', 'EP']",2.0,20.0,0.5,0.5,0.05,0.2,0.5,j.polymdegradstab.2020.109195_4_0
2,4%DPHK-EP,85.0,907.0,7.7,47.5,15.5,9.1,20.2,23.0,"['(0.04)DPHK', 'EP']",2.0,21.0,2.0,0.5,0.1,0.3,0.5,j.polymdegradstab.2020.109195_4_0

File: 3.2 Consolidated View of Tabular Data/Data/3- Sample_Tables_CSV_Normalized/j.polymdegradstab.2020.109292_7_0.csv
,Samples,T5% °C,Tmax1 °C; %/min,Tmax2 (°C) (%/min),Tmax3 (°C) (%/min),Tmax4 °C; %/min,Tmax5 (°C) (%/min),Tmax6 (°C) (%/min),Tmax7 (°C) (%/min),U800 %,Vectors,Ref
0,EP,172.0,206.0,-,338.0,364.0,-,-,-,3.0,['EP'],j.polymdegradstab.2020.109292_7_0
1,20APP,166.0,169.0,-,321.0,387.0,414.0,434.0,451.0,9.0,['(20)APP'],j.polymdegradstab.2020.109292_7_0
2,20LHP,177.0,169.0,218.0,315.0,332.0,-,430.0,-,19.0,['(20)LHP'],j.polymdegradstab.2020.109292_7_0
3,20HS,187.0,-,294.0,347.0,360.0,-,-,-,12.0,['(20)HS'],j.polymdegradstab.2020.109292_7_0
4,15HS/5LHP,183.0,175.0,212.0,328.0,349.0,-,-,-,16.0,"['(15)HS', '(5)LHP']",j.polymdegradstab.2020.109292_7_0
5,10HS/10LHP,162.0,165.0,211.0,324.0,343.0,-,-,-,17.0,"['(10)HS', '(10)LHP']",j.polymdegradstab.2020.109292_7_0
6,5HS/15LHP,190.0,176.0,219.0,319.0,333.0,-,-,445.0,18.0,"['(5)HS', '(15)LHP']",j.polymdegradstab.2020.109292_7_0

File: 3.2 Consolidated View of Tabular Data/Data/3- Sample_Tables_CSV_Normalized/j.polymdegradstab.2020.109292_8_0.csv
,Samples,The linear,burning rate,(mm/min),Classification,Vectors,Ref
0,,1.0,2.0,3.0,,[''],j.polymdegradstab.2020.109292_8_0
1,EP,17.4,18.7,16.5,HB,['EP'],j.polymdegradstab.2020.109292_8_0
2,20APP,-,-,-,HB,['(20)APP'],j.polymdegradstab.2020.109292_8_0
3,20LHP,-,-,-,HB,['(20)LHP'],j.polymdegradstab.2020.109292_8_0
4,20HS,17.6,15.0,15.6,HB,['(20)HS'],j.polymdegradstab.2020.109292_8_0
5,15HS/5LHP,-,-,-,HB,"['(15)HS', '(5)LHP']",j.polymdegradstab.2020.109292_8_0
6,10HS/10LHP,-,-,-,HB,"['(10)HS', '(10)LHP']",j.polymdegradstab.2020.109292_8_0
7,5HS/15LHP,-,-,-,HB,"['(5)HS', '(15)LHP']",j.polymdegradstab.2020.109292_8_0

File: 3.2 Consolidated View of Tabular Data/Data/3- Sample_Tables_CSV_Normalized/j.polymdegradstab.2020.109479_2_0.csv
,Samples,EP,DDM,APP,HPCA,Vectors,Ref
0,EP,100.0,25.0,-,-,['EP'],j.polymdegradstab.2020.109479_2_0
1,EP/APP,100.0,25.0,14.0,-,"['EP', 'APP']",j.polymdegradstab.2020.109479_2_0
2,EP/HPCA,100.0,25.0,-,14.0,"['EP', 'HPCA']",j.polymdegradstab.2020.109479_2_0
3,EP/APP/HPCA,100.0,25.0,7.0,7.0,"['EP', 'APP', 'HPCA']",j.polymdegradstab.2020.109479_2_0

File: 3.2 Consolidated View of Tabular Data/Data/3- Sample_Tables_CSV_Normalized/j.polymdegradstab.2021.109497_7_0.csv
,Samples,C on surface (%),N on surface (%),O on surface (%),P on surface (%),Vectors,Ref
0,+ 10% RDP: 300 S at 60 kW.m-2,82.5,3.7,6.6,5.3,['(0.1)RDP:300Sat60kW.m-2'],j.polymdegradstab.2021.109497_7_0
1,+ 10% RDP: 600 S at 60 kW.m-²,86.4,5.3,6.5,1.8,['(0.1)RDP:600Sat60kW.m-²'],j.polymdegradstab.2021.109497_7_0
2,+ 10% RDP: 1200 S at 60 kW.m-2,86.4,4.2,7.1,1.3,['(0.1)RDP:1200Sat60kW.m-2'],j.polymdegradstab.2021.109497_7_0
3,+ 10% RDP: 1500 S at 60 kW-m-2,89.1,5.2,4.4,0.9,"['(0.1)RDP:1500Sat60kW', 'm(2)']",j.polymdegradstab.2021.109497_7_0
4,+ 10% SPB100*: 1200 S at 60 kW.m-2,90.5,6.5,2.6,0.4,['(0.1)SPB100*:1200Sat60kW.m-2'],j.polymdegradstab.2021.109497_7_0
5,+ 10% HFC-X: 1200 S at 60 kW.m-2,90.2,5.1,3.7,0.8,"['(0.1)HFC', 'X:(1200)Sat60kW.m2']",j.polymdegradstab.2021.109497_7_0

File: 3.2 Consolidated View of Tabular Data/Data/3- Sample_Tables_CSV_Normalized/j.polymdegradstab.2021.109537_2_0.csv
,Samples,Epoxy (g),Hardener (g),Vectors,Ref
0,DGEBF/MXDA,100.0,20.0,"['DGEBF', 'MXDA']",j.polymdegradstab.2021.109537_2_0
1,DGEBF/BAC,100.0,21.0,"['DGEBF', 'BAC']",j.polymdegradstab.2021.109537_2_0
2,DGEBF/MDA,100.0,25.0,"['DGEBF', 'MDA']",j.polymdegradstab.2021.109537_2_0
3,DGEBF/IPDA,100.0,25.0,"['DGEBF', 'IPDA']",j.polymdegradstab.2021.109537_2_0
4,DGEBF/NBDA,100.0,23.0,"['DGEBF', 'NBDA']",j.polymdegradstab.2021.109537_2_0
5,DGEBF/MPDA,100.0,16.0,"['DGEBF', 'MPDA']",j.polymdegradstab.2021.109537_2_0

File: 3.2 Consolidated View of Tabular Data/Data/3- Sample_Tables_CSV_Normalized/j.polymdegradstab.2021.109544_5_0.csv
,Samples,TTI (s),PHRR (kW/m²),THR (MJ/m²),EHC (MJ/kg),TSR (m²/m²),TML (%),Vectors,TTI (s)_err,PHRR (kW/m²)_err,THR (MJ/m²)_err,EHC (MJ/kg)_err,TSR (m²/m²)_err,TML (%)_err,Ref
0,EP,59.0,1064.0,97.1,35.9,2952.0,96.8,['EP'],2.0,60.0,10.0,1.9,98.0,3.0,j.polymdegradstab.2021.109544_5_0
1,5DOPO-BAPh/EP,54.0,693.0,96.2,33.4,2747.0,88.6,"['(5)DOPO-BAPh', 'EP']",1.0,23.0,11.0,1.6,93.0,5.0,j.polymdegradstab.2021.109544_5_0
2,10DOPO-BAPh/EP,53.0,591.0,85.9,31.3,2583.0,85.3,"['(10)DOPO-BAPh', 'EP']",1.0,24.0,8.0,1.3,85.0,4.0,j.polymdegradstab.2021.109544_5_0
3,15DOPO-BAPh/EP,51.0,429.0,78.6,28.7,2541.0,82.8,"['(15)DOPO-BAPh', 'EP']",2.0,22.0,8.0,1.3,75.0,5.0,j.polymdegradstab.2021.109544_5_0
4,20DOPO-BAPh/EP,47.0,266.0,69.1,26.3,2481.0,77.7,"['(20)DOPO-BAPh', 'EP']",2.0,13.0,9.0,1.1,72.0,4.0,j.polymdegradstab.2021.109544_5_0

File: 3.2 Consolidated View of Tabular Data/Data/3- Sample_Tables_CSV_Normalized/j.polymdegradstab.2021.109544_6_0.csv
,Samples,Tonset (°C),T5%( C) 2,Tmax2 (°C),Cy700 (%),Vectors,Ref
0,DOPO-BAPh,277.2,290.1,413.9,68.0,['DOPO-BAPh'],j.polymdegradstab.2021.109544_6_0
1,EP,379.5,397.3,428.5,15.6,['EP'],j.polymdegradstab.2021.109544_6_0
2,5DOPO-BAPh/EP,373.8,380.7,417.0,23.5,"['(5)DOPO-BAPh', 'EP']",j.polymdegradstab.2021.109544_6_0
3,10DOPO-BAPh/EP,368.3,380.0,404.3,26.8,"['(10)DOPO-BAPh', 'EP']",j.polymdegradstab.2021.109544_6_0
4,15DOPO-BAPh/EP,356.6,364.6,398.4,28.5,"['(15)DOPO-BAPh', 'EP']",j.polymdegradstab.2021.109544_6_0
5,20DOPO-BAPh/EP,341.4,349.4,384.8,31.5,"['(20)DOPO-BAPh', 'EP']",j.polymdegradstab.2021.109544_6_0

File: 3.2 Consolidated View of Tabular Data/Data/3- Sample_Tables_CSV_Normalized/j.polymdegradstab.2021.109544_8_0.csv
,Samples,Element C,Element o,concentration N (%),concentration P (%),Vectors,Ref
0,EP,70.45,26.61,2.94,0.0,['EP'],j.polymdegradstab.2021.109544_8_0
1,5DOPO-BAPh/EP,86.3,9.17,4.26,0.27,"['(5)DOPO-BAPh', 'EP']",j.polymdegradstab.2021.109544_8_0
2,10DOPO-BAPh/EP,83.57,12.1,3.82,0.51,"['(10)DOPO-BAPh', 'EP']",j.polymdegradstab.2021.109544_8_0
3,15DOPO-BAPh/EP,82.45,12.1,4.86,0.59,"['(15)DOPO-BAPh', 'EP']",j.polymdegradstab.2021.109544_8_0
4,20DOPO-BAPh/EP,85.86,9.36,4.27,0.52,"['(20)DOPO-BAPh', 'EP']",j.polymdegradstab.2021.109544_8_0

File: 3.2 Consolidated View of Tabular Data/Data/3- Sample_Tables_CSV_Normalized/j.polymdegradstab.2021.109548_6_0.csv
,Samples,T5% (°C),Tmax (°C),Rmax (%/min),Char residue (800 °C) (%),Vectors,Ref
0,EP,371.0,388.0,17.0,18.1,['EP'],j.polymdegradstab.2021.109548_6_0
1,EP/VFD-5,349.0,380.0,12.4,19.5,"['EP', 'VFD(5)']",j.polymdegradstab.2021.109548_6_0
2,EP/VFD-7.5,341.0,375.0,12.0,19.2,"['EP', 'VFD(7.5)']",j.polymdegradstab.2021.109548_6_0
3,EP/VFD-10,333.0,371.0,11.3,20.0,"['EP', 'VFD(10)']",j.polymdegradstab.2021.109548_6_0
4,EP/VFD-12.5,332.0,368.0,10.7,24.5,"['EP', 'VFD(12.5)']",j.polymdegradstab.2021.109548_6_0

File: 3.2 Consolidated View of Tabular Data/Data/3- Sample_Tables_CSV_Normalized/j.polymdegradstab.2021.109548_6_1.csv
,Samples,T5% (°C),Tmax (°C),Char residue (800 °C) (%),Vectors,Ref
0,VFD,212.0,212.0,23.9,['VFD'],j.polymdegradstab.2021.109548_6_1
1,EP,371.0,388.0,18.1,['EP'],j.polymdegradstab.2021.109548_6_1
2,Cal-EP/VFD,364.0,388.0,18.8,"['Cal-EP', 'VFD']",j.polymdegradstab.2021.109548_6_1
3,Exp-EP/VFD,332.0,368.0,24.5,"['Exp-EP', 'VFD']",j.polymdegradstab.2021.109548_6_1

File: 3.2 Consolidated View of Tabular Data/Data/3- Sample_Tables_CSV_Normalized/j.polymdegradstab.2021.109613_6_0.csv
,Samples,TTI (s),PHRR (kW/m²),THR (MJ/m²),TSR (m²/m²),TSP (m²),COY (kg/kg),EHC (MJ/kg),Char Residues (%),Vectors,TTI (s)_err,PHRR (kW/m²)_err,THR (MJ/m²)_err,TSR (m²/m²)_err,TSP (m²)_err,COY (kg/kg)_err,EHC (MJ/kg)_err,Char Residues (%)_err,Ref
0,EP,46.0,921.0,84.0,1820.0,18.2,0.087,20.1,0.06,['EP'],1.0,36.0,12.0,32.0,2.0,0.01,1.0,0.1,j.polymdegradstab.2021.109613_6_0
1,4PCOF-EP,40.0,807.0,84.0,1460.0,14.37,0.092,16.3,1.33,"['(4)PCOF', 'EP']",2.0,32.0,9.0,24.0,1.0,0.02,2.0,0.5,j.polymdegradstab.2021.109613_6_0
2,8PCOF-EP,29.0,339.0,99.0,1225.0,12.19,0.114,20.0,7.95,"['(8)PCOF', 'EP']",1.0,29.0,11.0,26.0,2.0,0.03,1.0,1.0,j.polymdegradstab.2021.109613_6_0
3,12PCOF-EP,28.0,194.0,26.0,1575.0,16.05,0.132,9.4,20.65,"['(12)PCOF', 'EP']",1.0,34.0,4.0,12.0,2.0,0.05,2.0,2.2,j.polymdegradstab.2021.109613_6_0
4,12COF-EP,27.0,641.0,115.0,1684.0,16.75,0.019,25.0,0.35,"['(12)COF', 'EP']",3.0,21.0,16.0,23.0,1.0,0.02,3.0,0.2,j.polymdegradstab.2021.109613_6_0

File: 3.2 Consolidated View of Tabular Data/Data/3- Sample_Tables_CSV_Normalized/j.polymdegradstab.2021.109715_5_0.csv
,Samples,T5% (°C N superscript (2),2) Air,Tmax (°C + N2,2).1 Air,Residues N superscript (2),(% + Air,1.0) at 700 °C,Vectors,Ref
0,Tetra-DOPO,184.0,175.0,221.0,222.0,8.3,10.1,,['Tetra-DOPO'],j.polymdegradstab.2021.109715_5_0
1,EP,369.0,367.0,381.0,378.0,14.0,0.6,,['EP'],j.polymdegradstab.2021.109715_5_0
2,EP/Tetra-DOPO-2.5,347.0,345.0,362.0,360.0,15.9,1.5,,"['EP', 'Tetra-DOPO(2.5)']",j.polymdegradstab.2021.109715_5_0
3,EP/Tetra-DOPO-5.0,335.0,336.0,350.0,349.0,16.2,2.5,,"['EP', 'Tetra-DOPO(5.0)']",j.polymdegradstab.2021.109715_5_0

File: 3.2 Consolidated View of Tabular Data/Data/3- Sample_Tables_CSV_Normalized/j.progpolymsci.2021.101366_2_0.csv
,Samples,,Vectors,Ref
0,0D,Zero-dimensional,['(0)D'],j.progpolymsci.2021.101366_2_0
1,1D,One-dimensional,['(1)D'],j.progpolymsci.2021.101366_2_0
2,2D,Two-dimensional,['(2)D'],j.progpolymsci.2021.101366_2_0
3,3D,Three-dimensional,['(3)D'],j.progpolymsci.2021.101366_2_0
4,AHRR,Average of heat release rate,['AHRR'],j.progpolymsci.2021.101366_2_0
5,AI,1-(3-Aminopropyl)-imidazole,['AI'],j.progpolymsci.2021.101366_2_0
6,APP,Ammonium polyphosphate,['APP'],j.progpolymsci.2021.101366_2_0
7,BAMPO,is(m-aminophenyl)methylphosphine oxide,['BAMPO'],j.progpolymsci.2021.101366_2_0
8,BDP,Bisphenol A bis(diphenyl phosphate),['BDP'],j.progpolymsci.2021.101366_2_0
9,BIM,Benzimidazole,['BIM'],j.progpolymsci.2021.101366_2_0
10,CNT,Carbon nanotube,['CNT'],j.progpolymsci.2021.101366_2_0
11,CTP-EP,Hexa-[4-(glycidyloxycarbonyl),"['CTP', 'EP']",j.progpolymsci.2021.101366_2_0
12,,phenoxy]cyclotriphosphazene,[''],j.progpolymsci.2021.101366_2_0
13,CY,Char yield,['CY'],j.progpolymsci.2021.101366_2_0
14,D230,"o, O'-Bis(2-aminopropyl)polypropyleneglyco)",['D230'],j.progpolymsci.2021.101366_2_0
15,DETA,Diethylenetriamine,['DETA'],j.progpolymsci.2021.101366_2_0
16,DDS,"4, 4'-Diaminodiphenyl sulfone",['DDS'],j.progpolymsci.2021.101366_2_0
17,DDM,"4, 4'-Methylene-dianiline",['DDM'],j.progpolymsci.2021.101366_2_0
18,DGEBA,Diglycidyl ether of bisphenol A,['DGEBA'],j.progpolymsci.2021.101366_2_0
19,DICY,Dicyandiamide,['DICY'],j.progpolymsci.2021.101366_2_0
20,DMA,Dynamic mechanical analysis,['DMA'],j.progpolymsci.2021.101366_2_0
21,DOPO,"9, 10-Dihydro-9-oxa-10-phosphaphenanthrene-10- oxide",['DOPO'],j.progpolymsci.2021.101366_2_0
22,DSC,Differential scanning calorimetry,['DSC'],j.progpolymsci.2021.101366_2_0
23,EHPP,Phosphonohydrazidic acid,['EHPP'],j.progpolymsci.2021.101366_2_0
24,EP,Epoxy resin,['EP'],j.progpolymsci.2021.101366_2_0
25,FT-IR,Fourier transform infrared spectroscopy,"['FT', 'IR']",j.progpolymsci.2021.101366_2_0
26,GO,Graphene oxide,['GO'],j.progpolymsci.2021.101366_2_0
27,h-BN,Hexagonal boron nitride,"['h', 'BN']",j.progpolymsci.2021.101366_2_0
28,HGCP,Hexaglycidyl cyclotriphosphazene,['HGCP'],j.progpolymsci.2021.101366_2_0
29,HRR,Heat release rate,['HRR'],j.progpolymsci.2021.101366_2_0
30,IFR,Intumescent flame retardant,['IFR'],j.progpolymsci.2021.101366_2_0
31,IPDA,Isophorone diamine,['IPDA'],j.progpolymsci.2021.101366_2_0
32,LDH,Layered double hydroxide,['LDH'],j.progpolymsci.2021.101366_2_0
33,LOI,Limited oxygen index,['LOI'],j.progpolymsci.2021.101366_2_0
34,MeHHPA,Methylhexahydrophthalic anhydride,['MeHHPA'],j.progpolymsci.2021.101366_2_0
35,MeTHPA,Methyl tetrahydrophthalic anhydride,['MeTHPA'],j.progpolymsci.2021.101366_2_0
36,MCC,Micro combustion calorimeter,['MCC'],j.progpolymsci.2021.101366_2_0
37,MMT,Montmorillonite,['MMT'],j.progpolymsci.2021.101366_2_0
38,mPDA,"1,3-Phenylenediamine",['mPDA'],j.progpolymsci.2021.101366_2_0
39,NR,No rating,['NR'],j.progpolymsci.2021.101366_2_0
40,PA,Phytic acid,['PA'],j.progpolymsci.2021.101366_2_0
41,PEI,Polyethylenimine,['PEI'],j.progpolymsci.2021.101366_2_0
42,PEPA,"1-Oxo-4-hydroxymethyl-2,6,7-trioxa-",['PEPA'],j.progpolymsci.2021.101366_2_0
43,,phosphabicyclo[2.2.2]octane,[''],j.progpolymsci.2021.101366_2_0
44,PHRR,Peak heat release rate,['PHRR'],j.progpolymsci.2021.101366_2_0
45,PMDA,Pyromellitic dianhydride,['PMDA'],j.progpolymsci.2021.101366_2_0
46,PN,Phenol novolac,['PN'],j.progpolymsci.2021.101366_2_0
47,POSS,Polyhedral oligomeric silsesquioxane,['POSS'],j.progpolymsci.2021.101366_2_0
48,PPA,Polyphosphamide,['PPA'],j.progpolymsci.2021.101366_2_0
49,rGO,Graphene,['rGO'],j.progpolymsci.2021.101366_2_0
50,SDR,Smoke density rate,['SDR'],j.progpolymsci.2021.101366_2_0
51,SEM,Scanning electron microscopy,['SEM'],j.progpolymsci.2021.101366_2_0
52,SPR,Smoke production release,['SPR'],j.progpolymsci.2021.101366_2_0
53,T2%,Temperature at which the thermoset undergoes 2 wt% of weight loss,['T(0.02)'],j.progpolymsci.2021.101366_2_0
54,T5%,Temperature at which the thermoset undergoes 5 wt% of weight loss,['T(0.05)'],j.progpolymsci.2021.101366_2_0
55,T10%,Temperature at which the thermoset undergoes 10 wt% of weight loss,['T(0.1)'],j.progpolymsci.2021.101366_2_0
56,TEPA,Tetraethylenepentamine,['TEPA'],j.progpolymsci.2021.101366_2_0

File: 3.2 Consolidated View of Tabular Data/Data/3- Sample_Tables_CSV_Normalized/ma500507j_3_0.csv
,Samples,"DGEBA amount [g] 027 ""_"",'""""_"""" ""_"",'""""_""""","DGEBA amount [mmol] 0725 ""_"",'""""_"""" ""_"",'""""_""""","D2000 amount [g. 067 ""_"",'""""_"""" ""_"",'""""_""""","D2000 amount mmol 086 ""_"",'""""_"""" ""_"",'""""_""""",Sn cage type none nan nan,Sn cage [g] none nan nan,Sn cage [mmol] none nan nan,toluene added with Sn [g] none nan nan,Vectors,Ref
0,1-Sn_0-n°,0.381,1.117,1.100,0.559,Sn 0,0.015,0.005,0.015,"['(1)Sn_0', 'n°']",ma500507j_3_0
1,4-Sn 0-n,0.127,0.3725,0.367,0.186,Sn 0,0.0206,0.007,0.02,['(4)Sn0-n'],ma500507j_3_0
2,10-Sn_0-n,0.115,0.337,0.332,0.169,Sn 0,0.0497,0.0178,0.05,['(10)Sn_0-n'],ma500507j_3_0
3,24-Sn 0-n,0.097,0.284,0.280,0.142,Sn 0,0.119,0.0428,0.12,['(24)Sn0-n'],ma500507j_3_0
4,24-Sn 0- pcAr,"""_"",'""""_""""","""_"",'""""_""""","""_"",'""""_""""","""_"",'"""" """"",,,,,"['(24)Sn0', 'pcAr']",ma500507j_3_0
5,24-Sn 0-ox,"""_"",'""""_""""","""_"",'""""_""""","""_"",'"""" """"","""_"",'""""_""""",,,,,"['(24)Sn0', 'ox']",ma500507j_3_0
6,4-Sn2-n,0.120,0.352,0.332,0.169,Sn2,0.0405,0.0141,0.04,['(4)Sn2-n'],ma500507j_3_0
7,10-Sn2-n,0.110,0.323,0.286,0.145,Sn2,0.093,0.0323,0.093,['(10)Sn2-n'],ma500507j_3_0
8,10-Sn2-pcAr,"""_"",'""""_""""","""_"",'""""_""""","""_"",'""""_""""","""_"",'""""_""""",,,,,"['(10)Sn2', 'pcAr']",ma500507j_3_0
9,10-Sn2-ox,"""_"",'""""_""""","""_"",'""""_""""","""_"",'""""_""""","""_"",'""""_""""",,,,,"['(10)Sn2', 'ox']",ma500507j_3_0
10,25-Sn2-n,0.095,0.279,0.206,0.1045,Sn2,0.2,0.0697,0.2,['(25)Sn2-n'],ma500507j_3_0
11,25-Sn2-pcAr,"""_"",'""""_""""","""_"",'""""_""""","""_"",'""""_""""","""_"",'""""_""""",,,,,"['(25)Sn2', 'pcAr']",ma500507j_3_0
12,25-Sn2-ox,"""_"",'""""_""""","""_"",'""""_""""","""_"",'"""" """"","""_"",'""""_""""",,,,,"['(25)Sn2', 'ox']",ma500507j_3_0
13,10-Sn4n,0.125,0.367,0.325,0.165,Sn4,0.051,0.0183,0.051,['(10)Sn4n'],ma500507j_3_0
14,25-Sn4-n,0.115,0.337,0.249,0.1265,Sn4,0.117,0.0422,0.12,['(25)Sn4-n'],ma500507j_3_0
15,25-Sn4-pcAr,"""_"",'""""_""""","""_"",'""""_""""","""_"",'""","""_"",'""""_""""",,,,,"['(25)Sn4', 'pcAr']",ma500507j_3_0
16,25-Sn4-ox,"""_"",'""""_""""","""_"",'""""_""""","""_"",'""""_""""","""_"",'""""_""""",,,,,"['(25)Sn4', 'ox']",ma500507j_3_0

File: 3.2 Consolidated View of Tabular Data/Data/3- Sample_Tables_CSV_Normalized/s0141-3910(01)00092-1_7_0.csv
,Samples,Td (°C),T1max (°C),T2max (°C),Char (%),Vectors,Ref
0,DG/DDM,220.1,397.3,442.1,2.1,"['DG', 'DDM']",s0141-3910(01)00092-1_7_0
1,DG/TS,277.8,373.6,454.2,5.0,"['DG', 'TS']",s0141-3910(01)00092-1_7_0
2,DG/DS,276.6,366.9,440.7,6.2,"['DG', 'DS']",s0141-3910(01)00092-1_7_0
3,DG/AS,295.0,387.0,447.4,4.9,"['DG', 'AS']",s0141-3910(01)00092-1_7_0

File: 3.2 Consolidated View of Tabular Data/Data/3- Sample_Tables_CSV_Normalized/s0141-3910(01)00092-1_7_1.csv
,Samples,0.1,0.2,0.3,0.4,0.5,0.6,0.7,0.8,Vectors,Ref
0,DG/DDM,90.1,126.4,142.9,153.5,159.6,166.7,170.8,178.6,"['DG', 'DDM']",s0141-3910(01)00092-1_7_1
1,DG/TS,121.7,142.1,154.9,163.5,175.3,184.7,190.8,206.2,"['DG', 'TS']",s0141-3910(01)00092-1_7_1
2,DG/DS,120.5,122.2,127.7,131.1,133.1,137.7,147.5,152.4,"['DG', 'DS']",s0141-3910(01)00092-1_7_1
3,DG/AS,108.7,136.7,145.7,145.4,146.2,154.6,172.9,187.4,"['DG', 'AS']",s0141-3910(01)00092-1_7_1

File: 3.2 Consolidated View of Tabular Data/Data/3- Sample_Tables_CSV_Normalized/s0141-3910(02)00075-7_3_1.csv
,Samples,TTI (s),PHRR (kW/m²),HRR (kW/m²),THR (MJ/m²),EHC (MJ/kg),pk-MLR /g s-1,Vectors,Ref
0,EDA-Al,52.0,1309.2,308.4,63.8,97.0,0.64,"['EDA', 'Al']",s0141-3910(02)00075-7_3_1
1,EDA-A3,78.0,1197.7,279.8,58.1,32.5,0.59,"['EDA', 'A(3)']",s0141-3910(02)00075-7_3_1
2,EDA-B1,42.0,1519.8,418.3,83.9,50.8,0.75,"['EDA', 'B(1)']",s0141-3910(02)00075-7_3_1
3,EDA-B2,47.0,1449.0,347.5,72.3,22.9,0.72,"['EDA', 'B(2)']",s0141-3910(02)00075-7_3_1
4,EDA-B3,53.0,897.5,264.7,56.8,17.5,0.63,"['EDA', 'B(3)']",s0141-3910(02)00075-7_3_1
5,EDA-B4,64.0,591.7,227.0,39.5,16.7,0.41,"['EDA', 'B(4)']",s0141-3910(02)00075-7_3_1
6,PA-AI,40.0,1165.7,270.1,56.0,43.2,0.66,"['PA', 'AI']",s0141-3910(02)00075-7_3_1
7,PA-A3,102.0,442.1,187.0,37.6,9.4,0.4,"['PA', 'A(3)']",s0141-3910(02)00075-7_3_1
8,PA-B1,79.0,866.5,338.5,59.0,20.9,0.62,"['PA', 'B(1)']",s0141-3910(02)00075-7_3_1
9,PA-B3,119.0,441.6,129.5,33.7,9.0,0.36,"['PA', 'B(3)']",s0141-3910(02)00075-7_3_1
