Repository: AMETHYST-2025/CCASL

# CCASL

## Overview
***

This overview displays the main sections of CCASL, known as:
- [ ] 3.1 From Domain Knowledge to a Corpus of PDF Documents (A,B)
- [ ] 3.2 Creation of a Consolidated View of the Publications' Relevant Tables (C)
- [ ] 3.3 Counterexample Detection with g3-Relaxed Equality on Adesit (D)
***

## 3.1 PDF Document Acquisition

The first step is the creation of a PDF database related to your study. 
In this application, parameters have been set in the Python files. 
A sample of the downloaded PDFs is provided in the 'Data Samples' folder.
- [ ] `Approach_a_Journal.py` : Publications extracted from 11 target journals
- [ ] `Approach_b_GoogleScholar.py` : exploits google scholar
- [ ] `Data_Samples` : Sample of 682 PDFs (Approach-a) over 3400, and all the 682 of (approach-b), download [here](https://zenodo.org/records/15115892).
```
python3.9 file.py
```
***

## 3.2 Consolidated View of Tabular Data

This is the most important part of the work because it contains the programs for extraction, relevance recommendation, table normalization, and data integration. 
These programs can be executed in the following order
- [ ] `Table_Extraction.py`: Captures all the tables in a PDF.
- [ ] `Recommendation.py`: Classifies images of tables based on their relevance using keywords.
- [ ] `textract.py` : Contains the code for image preprocessing, and the connection to the Amazon Textract API, but we recommend using the web interface, which also offers a free trial [AWSTextract](https://aws.amazon.com/fr/textract/).
- [ ] `Normalization.py` & `Samples_Normalization.py`: A global rule-based program designed to normalize certain frequent attributes (e.g., chemical properties) in epoxy-amine publications.
- [ ]  `RNN_column_name.py` : A machine learning-based approach for attribute name normalization using RNN.
- [ ] `ChemDataExtractor.py`: is use in `Normalization.py` to detect acronym and abbreviation, notably 'EP' which is usually describe in "Experimental and method".
- [ ] `Data_Integration.py`: Creates an integrated view of the case study from the paper (V(EA), SM_bf, SM_af, Tg).
- [ ] `Data`: Contains samples of intermediate results, more data is given on [zotero](https://zenodo.org/records/15115892).
***

## 3.3 CounterExample detection

- [ ] The file `Tg_SM.xlsx` contains the results of `Data_Integration.py`, after manual cleaning and completing, the results are save in: `Tg_SM_clean.xlsx`.
- [ ] Use the file `Tg_SM_clean.csv` to visualize counterexamples on [ADESIT](https://adesit.liris.cnrs.fr/).
- [ ] The file `CCASL_counterexamples.xlsx` Contains highlighted counterexamples for the following parameters: ε_bf = 330 MPa, ε_af = 8 MPa, and ε_Tg = 12°C.

***

## Associated paper
(preprint) Aymar TCHAGOUE, Véronique EGLIN, Sébastien PRUVOST, Jean-Marc PETIT, Jannick DUCHET-RUMEAU, Jean-Francois GERARD. "CCASL: Counterexamples to Comparative Analysis of Scientific Literature - Application to Polymers." *Journal of Intelligent Information Systems* [10.21203/rs.3.rs-6074889/v1](https://doi.org/10.21203/rs.3.rs-6074889/v1).

# 3.2 Consolidated View of Tabular Data

This is the most important part of the work because it contains the programs for extraction, relevance recommendation, table normalization, and data integration. 
These programs can be executed in the following order
- [ ] `Table_Extraction.py`: Captures all the tables in a PDF.
- [ ] `Recommendation.py`: Classifies images of tables based on their relevance using keywords.
- [ ] `textract.py` : Contains the code for image preprocessing, and the connection to the Amazon Textract API, but we recommend using the web interface, which also offers a free trial. [AWSTextract](https://aws.amazon.com/fr/textract/)
- [ ] `Normalization.py` & `Samples_Normalization.py`: A global rule-based program designed to normalize certain frequent attributes (e.g., chemical properties) in epoxy-amine publications. 
- [ ]  `RNN_column_name.py` : A machine learning-based approach for attribute name normalization using RNN.
- [ ] `ChemDataExtractor.py`: is use in `Normalization.py` to detect acronym and abbreviation, notably 'EP' which is usually describe in "Experimental and method"
- [ ] `Data_Integration.py`: Creates an integrated view of the case study from the paper (V(EA), SM_bf, SM_af, Tg).
- [ ] `Data`: Contains samples of intermediate results, more data is given on [zotero](https://zenodo.org/records/15115892)

File: 3.2 Consolidated View of Tabular Data/Data/3- Sample_Tables_CSV_Normalized/CSV_PDF/j.cej.2018.03.142.csv
,Samples,Tensile strength (MPa),Flexural strength (MPa),Impact strength (KJ/m²),Impact strength (KJ/m²)_err,C (wt%),N (wt%),P (wt%),O (wt%),TTI (s),Peak HRR (kW/m²),Time PHRR (s),FGR (kW/m²s),THR (MJ/m²),PSPR (m²/s),TSP (m²),Residue (%),Vectors,Ref
0,DPPEI(20)-EP,48.4,70.3,6.1,0.2,,,,,,,,,,,,,"['DPPEI(20)', 'EP']",j.cej.2018.03.142
1,DPPEI(25)-EP,51.4,82.3,6.9,0.3,,,,,,,,,,,,,"['DPPEI(25)', 'EP']",j.cej.2018.03.142
2,DPPEI(30)-EP,51.5,88.9,7.4,0.5,,,,,,,,,,,,,"['DPPEI(30)', 'EP']",j.cej.2018.03.142
3,DPPEI(35)-EP,53.4,84.6,7.0,0.7,,,,,,,,,,,,,"['DPPEI(35)', 'EP']",j.cej.2018.03.142
4,DPPEI-EP,,,,,60.7,17.7,4.3,17.3,47.0,645.0,77.0,8.4,30.0,0.565,31.6,15.0,"['DPPEI', 'EP']",j.cej.2018.03.142
5,PEI-EP,52.6,89.8,7.5,0.4,74.0,10.4,0.0,15.6,58.0,1770.0,115.0,15.4,98.5,1.253,145.3,3.2,"['PEI', 'EP']",j.cej.2018.03.142

File: 3.2 Consolidated View of Tabular Data/Data/3- Sample_Tables_CSV_Normalized/CSV_PDF/j.cej.2019.122046.csv
,Samples,Tg (°C),G' (MPa),Ts(MPa),Eb(%),Tensile modulus (MPa),G' (MPa)_err,Ts(MPa)_err,Eb(%)_err,Tensile modulus (MPa)_err,PHRR (kW/m²),THR (MJ/m²),PSPR (m²/s),TSP (m²),Residue at 400 s (wt%),PHRR (kW/m²)_err,THR (MJ/m²)_err,PSPR (m²/s)_err,TSP (m²)_err,Residue at 400 s (wt%)_err,LOI (%),UL-94,vertical burning test,.1,Vectors,Ref
0,EP,210.0,1833.0,44.0,4.2,1326.0,49.0,4.0,0.8,57.0,877.0,107.0,0.27,38.0,10.5,41.0,6.0,0.02,2.0,1.2,24.2,NR,No,No,['EP'],j.cej.2019.122046
1,EP/2LDH-CD-Ferr,,,,,,,,,,732.0,100.0,0.26,29.0,17.3,33.0,6.0,0.02,2.0,1.6,28.5,NR,Yes,Weak,"['EP/2LDH', 'CD', 'Ferr']",j.cej.2019.122046
2,EP/4LDH-CD-Ferr,,,,,,,,,,550.0,99.0,0.23,28.0,19.1,30.0,5.0,0.02,2.0,1.8,28.9,V-1,Yes,Medium,"['EP/4LDH', 'CD', 'Ferr']",j.cej.2019.122046
3,EP/6LDH-CD,210.0,2064.0,36.0,3.4,1575.0,56.0,3.0,0.3,62.0,667.0,101.0,0.27,32.0,13.6,36.0,6.0,0.02,2.0,1.5,25.4,NR,No,Weak,"['EP/6LDH', 'CD']",j.cej.2019.122046
4,EP/6LDH-CD + Ferr,210.0,2071.0,38.0,3.4,1462.0,52.0,3.0,0.5,54.0,659.0,99.0,0.21,27.0,17.3,34.0,6.0,0.01,2.0,1.7,27.8,NR,Yes,Weak,"['EP/6LDH', 'CD+Ferr']",j.cej.2019.122046
5,EP/6LDH-CD-Ferr,210.0,2105.0,45.0,3.5,1619.0,60.0,4.0,0.6,68.0,561.0,96.0,0.15,22.0,19.2,25.0,5.0,0.01,1.0,1.6,29.2,V-1,Yes,Strong,"['EP/6LDH', 'CD', 'Ferr']",j.cej.2019.122046
6,EP/8LDH-CD-Ferr,,,,,,,,,,,,,,,,,,,,28.8,NR,Yes,Medium,"['EP/8LDH', 'CD', 'Ferr']",j.cej.2019.122046

File: 3.2 Consolidated View of Tabular Data/Data/3- Sample_Tables_CSV_Normalized/CSV_PDF/j.cej.2019.123667.csv
,Samples,d5% (°C),(°C),Y (%),Rmax (%/min),TTI (s),PHRR (kW/m²),THR (MJ/m²),FRI,C (wt 9 %),O (wt%),N (wt%),Vectors,Ref
0,DGEBA/DDM,388.2,414.3,14.8,31.3,50.0,1045.4,153.2,1.0,80.87,14.92,4.21,"['DGEBA', 'DDM']",j.cej.2019.123667
1,PH-ODA-EP/DDM,280.1,504.1,41.7,5.1,18.0,95.3,42.9,14.1,85.67,10.19,4.23,"['PH-ODA-EP', 'DDM']",j.cej.2019.123667

File: 3.2 Consolidated View of Tabular Data/Data/3- Sample_Tables_CSV_Normalized/CSV_PDF/j.cej.2019.123830.csv
,Samples,TTI (s),PHRR (kW/m²),THR (MJ/m²),TSP (m²),av-CO (kg-kg-1),CO₂ (kg/kg),Residue (wt%),FR content (phr),Heat flux (kWm-2),Heat flux Reference,WAP  12 h,at 70 (%) 24 h,(°C)  48 h,Tensile strength (MPa),Elongation at break (%),Tensile modulus (GPa),Flexural strength (MPa),Flexural modulus (GPa),Elongation at break (%)_err,DGEBA (g),DDM (g),PCTP (g),PCTP phr,content (wt%),Vectors,Ref
0,EP,136.0,847.6,106.7,33.7,0.0498,1.0763,10.8,,,,,,,,,,,,,,,,,,['EP'],j.cej.2019.123830
1,EP@PCTP-4,106.0,378.1,72.9,29.5,0.0602,1.0557,22.7,,,,,,,,,,,,,,,,,,"['EP', 'PCTP(4)']",j.cej.2019.123830
2,EP@PCTP-6,191.0,249.3,40.3,25.1,0.0443,0.7022,25.2,,,,,,,,,,,,,,,,,,"['EP', 'PCTP(6)']",j.cej.2019.123830
3,EP@PCTP-8,192.0,227.1,33.3,19.4,0.0409,0.6135,28.5,,,,,,,,,,,,,,,,,,"['EP', 'PCTP(8)']",j.cej.2019.123830
4,BPA-BPP,,60.0,11.0,31.0,,,,9.9,35.0,[65],,,,,,,,,,,,,,,['BPA-BPP'],j.cej.2019.123830
5,BPFA,,47.0,29.0,48.0,,,,9.9,50.0,[51],,,,,,,,,,,,,,,['BPFA'],j.cej.2019.123830
6,BPS-BPP,,46.0,15.0,71.0,,,,9.9,35.0,[66],,,,,,,,,,,,,,,"['BPS', 'BPP']",j.cej.2019.123830
7,EP,,,,,,,,,,,0.23,0.32,0.65,63.7,11.2,1.07,115.17,3.55,2.0,100.0,25.74,0.0,0.0,0.0,['EP'],j.cej.2019.123830
8,EP@PCTP-4,,,,,,,,,,,0.14,0.27,0.6,70.91,8.8,1.1,119.8,3.61,0.3,100.0,25.74,5.24,4.2,4.0,"['EP', 'PCTP(4)']",j.cej.2019.123830
9,EP@PCTP-6,,,,,,,,,,,0.11,0.19,0.53,68.61,8.5,1.15,121.04,3.77,0.2,100.0,25.74,8.03,6.4,6.0,"['EP', 'PCTP(6)']",j.cej.2019.123830
10,EP@PCTP-8,,,,,,,,,,,0.08,0.15,0.47,64.31,7.8,1.18,114.6,3.9,0.2,100.0,25.74,10.93,8.7,8.0,"['EP', 'PCTP(8)']",j.cej.2019.123830
11,HAP-DOPO,,57.0,/,/,,,,10.3,50.0,[64],,,,,,,,,,,,,,,"['HAP', 'DOPO']",j.cej.2019.123830
12,PCTP,,73.0,69.0,42.0,,,,8.7,35.0,This work,,,,,,,,,,,,,,,['PCTP'],j.cej.2019.123830

File: 3.2 Consolidated View of Tabular Data/Data/3- Sample_Tables_CSV_Normalized/CSV_PDF/j.cej.2021.130192.csv
,Samples,TTI (s),Time PHRR (s),PHRR (kW/m²),THR (MJ/m²),Reduction in PHRR (%),FIGRA (kW/m²s),Char yield (%),EP (wt%),CF-PO(OPh)2 (wt%),CF-POPh2 (wt%),CF-PPh2 (wt%),Vectors,Ref
0,EP,50.0,95.0,985.0,87.1,-,10.4,5.7,100.0,0.0,0.0,0.0,['EP'],j.cej.2021.130192
1,EP/CF-PO (OPh)2-10,,,,,,,,90.0,10.0,0.0,0.0,"['EP', 'CF-PO(OPh)2(-10)']",j.cej.2021.130192
2,EP/CF-PO (OPh)2-2.5,,,,,,,,97.5,2.5,0.0,0.0,"['EP', 'CF-PO(OPh)2(-2.5)']",j.cej.2021.130192
3,EP/CF-PO (OPh)2-5,,,,,,,,95.0,5.0,0.0,0.0,"['EP', 'CF-PO(OPh)2(-5)']",j.cej.2021.130192
4,EP/CF-PO(OPh)2-10,37.0,134.0,455.0,75.0,53.8,3.4,14.0,,,,,"['EP', 'CF-PO(OPh)2(-10)']",j.cej.2021.130192
5,EP/CF-PO(OPh)2-2.5,47.0,100.0,892.0,83.9,9.4,8.9,8.6,,,,,"['EP', 'CF-PO(OPh)2(-2.5)']",j.cej.2021.130192
6,EP/CF-PO(OPh)2-5,48.0,123.0,595.0,79.3,39.6,4.8,12.2,,,,,"['EP', 'CF-PO(OPh)2(-5)']",j.cej.2021.130192
7,EP/CF-POPh2-10,42.0,98.0,769.0,77.5,21.9,7.8,6.4,90.0,0.0,10.0,0.0,"['EP', 'CF-POPh2(-10)']",j.cej.2021.130192
8,EP/CF-POPh2-2.5,,,,,,,,97.5,0.0,2.5,0.0,"['EP', 'CF-POPh2(-2.5)']",j.cej.2021.130192
9,EP/CF-POPh2-5,,,,,,,,95.0,0.0,5.0,0.0,"['EP', 'CF-POPh2(-5)']",j.cej.2021.130192
10,EP/CF-PPh2-10,43.0,109.0,818.0,79.4,17.0,7.5,6.6,90.0,0.0,0.0,10.0,"['EP', 'CF-PPh2(-10)']",j.cej.2021.130192
11,EP/CF-PPh2-2.5,,,,,,,,97.5,0.0,0.0,2.5,"['EP', 'CF-PPh2(-2.5)']",j.cej.2021.130192
12,EP/CF-PPh2-5,,,,,,,,95.0,0.0,0.0,5.0,"['EP', 'CF-PPh2(-5)']",j.cej.2021.130192

File: 3.2 Consolidated View of Tabular Data/Data/3- Sample_Tables_CSV_Normalized/CSV_PDF/j.compositesb.2011.11.052.csv
,Samples,Reinforcing agent (%),"Tg, °Cat 11 Hz",Td3% (°C),Td5% (°C),Vectors,Ref
0,DGEBA_PXDED,0.0,119.9,,,"['DGEBA', 'PXDED']",j.compositesb.2011.11.052
1,DGEBA_MWCNT_PXDED,1.0,119.2,,,"['DGEBA', 'MWCNT', 'PXDED']",j.compositesb.2011.11.052
2,DGEBA_MWCNT-SP135_PXDED,1.0,121.5,,,"['DGEBA', 'MWCNT-SP135', 'PXDED']",j.compositesb.2011.11.052
3,OGEBA_MWCNT-X100_PXDED,1.0,119.9,,,"['OGEBA', 'MWCNT-X100', 'PXDED']",j.compositesb.2011.11.052
4,DGEBA_MWCNT-NP9_PXDED,1.0,123.4,,,"['DGEBA', 'MWCNT-NP9', 'PXDED']",j.compositesb.2011.11.052
5,DGEBA_MWCNT-COOH_PXDED,1.0,127.8,,,"['DGEBA', 'MWCNT-COOH', 'PXDED']",j.compositesb.2011.11.052
6,DGEBA_MWCNT-COO-SP135_PXDED,1.0,122.6,,,"['DGEBA', 'MWCNT-COO-SP135', 'PXDED']",j.compositesb.2011.11.052
7,DGEBA_MWCNT-C0O-X100_PXDED,1.0,119.3,,,"['DGEBA', 'MWCNT-C0O-X100', 'PXDED']",j.compositesb.2011.11.052
8,DGEBA_MWCNT-COO-NP9_PXDED,1.0,123.6,,,"['DGEBA', 'MWCNT-COO-NP9', 'PXDED']",j.compositesb.2011.11.052
9,DGEBA_MWCNT-C0O-X100_PXDED,1.0,,333.9,342.9,"['DGEBA', 'MWCNT-C0O-X100', 'PXDED']",j.compositesb.2011.11.052
10,DGEBA_MWCNT-COO-NP9_PXDED,1.0,,333.1,341.5,"['DGEBA', 'MWCNT-COO-NP9', 'PXDED']",j.compositesb.2011.11.052
11,DGEBA_MWCNT-COO-SP135_PXDED,1.0,,339.3,346.2,"['DGEBA', 'MWCNT-COO-SP135', 'PXDED']",j.compositesb.2011.11.052
12,DGEBA_MWCNT-COOH_PXDED,1.0,,333.4,340.9,"['DGEBA', 'MWCNT-COOH', 'PXDED']",j.compositesb.2011.11.052
13,DGEBA_MWCNT-NP9_PXDED,1.0,,329.3,337.3,"['DGEBA', 'MWCNT-NP9', 'PXDED']",j.compositesb.2011.11.052
14,DGEBA_MWCNT-SP135_PXDED,1.0,,335.5,342.5,"['DGEBA', 'MWCNT-SP135', 'PXDED']",j.compositesb.2011.11.052
15,DGEBA_MWCNT-X100_PXDED,1.0,,333.0,341.6,"['DGEBA', 'MWCNT-X100', 'PXDED']",j.compositesb.2011.11.052
16,DGEBA_MWCNT_PXDED,1.0,,325.9,333.9,"['DGEBA', 'MWCNT', 'PXDED']",j.compositesb.2011.11.052
17,DGEBA_PXDED,0.0,,327.0,337.9,"['DGEBA', 'PXDED']",j.compositesb.2011.11.052

File: 3.2 Consolidated View of Tabular Data/Data/3- Sample_Tables_CSV_Normalized/CSV_PDF/j.compositesb.2018.02.002.csv
,Samples,Mixing time,Resin infusion time (Non- treated),Resin infusion time (Plasma- treated),Polymerization induction time,Solidification time,Process cycle time,Monomer conversion (%) (extraction),Monomer conversion (%) (evaporation),Vectors,Ref
0,CNT/A-PA6,,,,,,,97.94,94.61,"['CNT', 'A-PA6']",j.compositesb.2018.02.002
1,CNT/A-PA6/WCF,3.0,4.78,4.52,23.0,69.0,99.52,,,"['CNT', 'A-PA6', 'WCF']",j.compositesb.2018.02.002
2,Clay/A-PA6,,,,,,,98.61,96.81,"['Clay', 'A-PA6']",j.compositesb.2018.02.002
3,Clay/A-PA6/WCF,3.0,4.23,3.63,25.0,81.0,112.63,,,"['Clay', 'A-PA6', 'WCF']",j.compositesb.2018.02.002
4,GO/A-PA6,,,,,,,98.59,97.01,"['GO', 'A-PA6']",j.compositesb.2018.02.002
5,GO/A-PA6/WCF,3.0,4.35,3.98,21.0,46.0,73.98,,,"['GO', 'A-PA6', 'WCF']",j.compositesb.2018.02.002
6,Neat A-PA6,,,,,,,97.9,96.02,['A-PA6'],j.compositesb.2018.02.002
7,Neat A-PA6/WCF,3.0,4.03,3.52,24.0,143.0,173.52,,,"['A-PA6', 'WCF']",j.compositesb.2018.02.002
8,rGO/A-PA6,,,,,,,98.25,96.21,"['rGO', 'A-PA6']",j.compositesb.2018.02.002
9,rGO/A-PA6/WCF,3.0,4.64,4.23,22.0,67.0,96.23,,,"['rGO', 'A-PA6', 'WCF']",j.compositesb.2018.02.002
10,xGnP/A-PA6,,,,,,,98.52,96.74,"['xGnP', 'A-PA6']",j.compositesb.2018.02.002
11,xGnP/A-PA6/ WCF,3.0,4.19,3.71,22.0,50.0,78.71,,,"['xGnP', 'A-PA6', 'WCF']",j.compositesb.2018.02.002

File: 3.2 Consolidated View of Tabular Data/Data/3- Sample_Tables_CSV_Normalized/CSV_PDF/j.compositesb.2018.12.130.csv
,Samples,Thickness,Content,Transmission Loss (dB),Reflection Loss (dB),Ref.,8',"e""",H,"1""",8'_err,"e""_err",H_err,"1""_err",E',E6',u',"u""",E'_err,E6'_err,u'_err,"u""_err",Vectors,Ref
0,Annealed graphene aerogel/epoxy,4.0,0.8 wt.% GA,30.0,5.0,[48],,,,,,,,,,,,,,,,,"['Annealedgrapheneaerogel', 'EP']",j.compositesb.2018.12.130
1,Graphene nano-sheet/BaTiO3,1.5,4.0 wt.% GNA,42.0,6.0,[49],,,,,,,,,,,,,,,,,"['Graphenenano-sheet', 'BaTiO3']",j.compositesb.2018.12.130
2,Sugarcane derived aerogel-like carbon,10.0,-,51.0,5.0,[50],,,,,,,,,,,,,,,,,['Sugarcanederivedaerogel-likecarbon'],j.compositesb.2018.12.130
3,MWCNTs + graphene/PVDF,4.0,2.25 wt.% MWCNTs 2.25 wt.% graphene,45.0,8.0,[51],,,,,,,,,,,,,,,,,"['MWCNTs+graphene', 'PVDF']",j.compositesb.2018.12.130
4,Acid-modified MWCNTs/polyurethane,1.5,10 wt.% a-MWCNT,29.0,9.0,[52],,,,,,,,,,,,,,,,,"['Acid-modifiedMWCNTs', 'polyurethane']",j.compositesb.2018.12.130
5,MWCNTs/ABS,3.0,5 wt.% MWCNT,45.0,6.0,[53],,,,,,,,,,,,,,,,,"['MWCNTs', 'ABS']",j.compositesb.2018.12.130
6,Graphene/PDMS,1.0,0.8 wt.% graphene,20.0,4.0,[54],,,,,,,,,,,,,,,,,"['Graphene', 'PDMS']",j.compositesb.2018.12.130
7,Graphene/PS,2.5,30 wt.% graphene,29.0,3.0,[55],,,,,,,,,,,,,,,,,"['Graphene', 'PS']",j.compositesb.2018.12.130
8,Nickel-coated carbon fiber/PP,0.5,30 wt.% Ni-CF,48.0,7.0,[56],,,,,,,,,,,,,,,,,"['Nickel-coatedcarbonfiber', 'PP']",j.compositesb.2018.12.130
9,NdFeB; MWCNTs/epoxy + MWCNT film,1.1,5 wt.% MWCNTs 30 wt.% NdFeB,40.0,11.0,This work,,,,,,,,,,,,,,,,,"['NdFeB;MWCNTs', 'EP+MWCNTfilm']",j.compositesb.2018.12.130
10,5%MWCNT/30%NdFeB/epoxy,,,,,This W,17.0,7.4,1.38,0.86,2.3,1.9,0.27,0.19,,,,,,,,,"['(0.05)MWCNT', '(0.3)NdFeB', 'EP']",j.compositesb.2018.12.130
11,Barium ferrite@rGO,,,,,[23],20.0,12.5,0.45,0.1,2.5,2.0,0.08,0.08,,,,,,,,,"['Bariumferrite', 'rGO']",j.compositesb.2018.12.130
12,Barium ferrite@rEGO,,,,,[40],,,,,2.4,0.1,1.0,0.7,,,,,,,,,"['Bariumferrite', 'rEGO']",j.compositesb.2018.12.130
13,Barium ferrite@wax,,,,,[39],6.0,2.8,1.65,,1.2,0.8,0.05,-,,,,,,,,,"['Bariumferrite', 'wax']",j.compositesb.2018.12.130
14,5%MWCNT/30%NdFeB/epoxy,,,,,This work,,,,,,,,,17.0,7.4,1.38,0.86,2.3,1.9,0.27,0.19,"['(0.05)MWCNT', '(0.3)NdFeB', 'EP']",j.compositesb.2018.12.130
15,Barium ferrite@rEGO,,,,,[40],,,,,,,,,,,,,2.4,0.1,1.0,0.7,"['Bariumferrite', 'rEGO']",j.compositesb.2018.12.130
16,Barium ferrite@rGO,,,,,[23],,,,,,,,,20.0,12.5,0.45,0.1,2.5,2.0,0.08,0.08,"['Bariumferrite', 'rGO']",j.compositesb.2018.12.130
17,Barium ferrite@wax,,,,,[39],,,,,,,,,6.0,2.8,1.65,,1.2,0.8,0.05,-,"['Bariumferrite', 'wax']",j.compositesb.2018.12.130

File: 3.2 Consolidated View of Tabular Data/Data/3- Sample_Tables_CSV_Normalized/CSV_PDF/j.compositesb.2019.01.020.csv
,Samples,Flexural modulus (MPa),Flexural stress max (MPa),Flexural modulus (MPa)_err,Flexural stress max (MPa)_err,Tonset (°C),Tpeak (°C),Tend (°C),ΔH (J/g),Vectors,Ref
0,Epoxy-DDM-1,3019.0,68.0,83.0,1.6,,,,,"['EP', 'DDM(1)']",j.compositesb.2019.01.020
1,Epoxy-DDM-2,2863.0,66.0,276.0,4.05,,,,,"['EP', 'DDM(2)']",j.compositesb.2019.01.020
2,Epoxy-DDM-3,3270.0,74.0,76.0,1.58,,,,,"['EP', 'DDM(3)']",j.compositesb.2019.01.020
3,Epoxy/0.05-GO,,,,,114.5,144.9,174.6,338.4,"['EP', '0.05-GO']",j.compositesb.2019.01.020
4,Epoxy/0.10-GO,,,,,114.7,144.3,175.9,346.8,"['EP', '0.10-GO']",j.compositesb.2019.01.020
5,Epoxy/0.20-GO,,,,,108.4,140.3,172.5,341.3,"['EP', '0.20-GO']",j.compositesb.2019.01.020
6,Epoxy/0.40-GO,,,,,96.9,136.9,178.3,258.2,"['EP', '0.40-GO']",j.compositesb.2019.01.020
7,Epoxy/0.60-GO,,,,,94.7,136.0,185.6,205.9,"['EP', '0.60-GO']",j.compositesb.2019.01.020
8,Neat epoxy,,,,,115.6,145.3,174.6,348.9,['EP'],j.compositesb.2019.01.020

File: 3.2 Consolidated View of Tabular Data/Data/3- Sample_Tables_CSV_Normalized/CSV_PDF/j.compositesb.2019.107471.csv
,Samples,DGEBA (wt%),DDM* * (wt%),DPOD (wt%),P content (wt%),T5wt%(°C),Tmax (°C),Vmax (%/°C),CY800-cal (%),CY800-exp (%),Vectors,Ref
0,EP,82.1,17.9,0.0,0.0,370.0,391.0,1.74,-,15.5,['EP'],j.compositesb.2019.107471
1,EP/DPOD4,78.8,17.2,4.0,0.38,356.0,391.0,1.25,15.5,16.5,"['EP', 'DPOD4']",j.compositesb.2019.107471
2,EP/DPOD6,77.1,16.9,6.0,0.56,350.0,389.0,1.02,15.6,17.3,"['EP', 'DPOD6']",j.compositesb.2019.107471
3,EP/DPOD8,75.5,16.5,8.0,0.75,351.0,376.0,1.06,15.6,18.3,"['EP', 'DPOD8']",j.compositesb.2019.107471

File: 3.2 Consolidated View of Tabular Data/Data/3- Sample_Tables_CSV_Normalized/CSV_PDF/j.compositesb.2019.107487.csv
,Samples,Curing agents,P content (%),Char yield (%) a,LOI (%),UL-94,PHRR reduction (%),Reference,IDDRA/MNA ratio,Tensile strength (MPa),Elongation at break (%),AP-EGDE/PMPS ratio,Residue (700 °C) (%),Vectors,Ref
0,TECP,MXDA,2.4,12.0,/,/,52.0,29.0,,,,,,['TECP'],j.compositesb.2019.107487
1,TEEP,MXDA,4.5,43.0,/,,56.0,29.0,,,,,,['TEEP'],j.compositesb.2019.107487
2,DEEP,MXDA,5.8,41.0,,,60.0,29.0,,,,,,['DEEP'],j.compositesb.2019.107487
3,DEEP-Ph,MXDA,5.8,35.0,,,55.0,29.0,,,,,,"['DEEP', 'Ph']",j.compositesb.2019.107487
4,EP1,DDM,6.5,53.0,31.4,V-0,/,37.0,,,,,,['EP1'],j.compositesb.2019.107487
5,EP2,DDM,7.2,58.0,32.8,V-0,/,37.0,,,,,,['EP2'],j.compositesb.2019.107487
6,DOPO-III,DDM,3.9,18.0,31.0,/,/,44.0,,,,,,"['DOPO', 'III']",j.compositesb.2019.107487
7,DOPO-III,BAMPO,5.7,16.0,32.0,/,/,44.0,,,,,,"['DOPO', 'III']",j.compositesb.2019.107487
8,EADI,MHHPA,4.4,5.3,22.8,V-0,/,45.0,,,,,,['EADI'],j.compositesb.2019.107487
9,GEBA/IDDRA/MNA-1,,,,22.8,,,,60.0,34.2,93.9,,,"['GEBA', 'IDDRA', 'MNA(1)']",j.compositesb.2019.107487
10,GEBA/IDDRA/MNA-2,,,,23.0,,,,70.0,21.9,135.7,,,"['GEBA', 'IDDRA', 'MNA(2)']",j.compositesb.2019.107487
11,GEBA/IDDRA/MNA-3,,,,23.6,,,,80.0,7.7,314.1,,,"['GEBA', 'IDDRA', 'MNA(3)']",j.compositesb.2019.107487
12,GEBA/IDDRA/MNA-4,,,,24.2,,,,90.0,0.9,348.0,,,"['GEBA', 'IDDRA', 'MNA(4)']",j.compositesb.2019.107487
13,GEBA/IDDRA,,,,24.8,,,,/,0.3,400.0,,,"['GEBA', 'IDDRA']",j.compositesb.2019.107487
14,AESE20/MHHPA,,,,30.0,,,,,,,80.0,8.0,"['AESE(20)', 'MHHPA']",j.compositesb.2019.107487
15,AESE30/MHHPA,,,,30.2,,,,,,,70.0,13.0,"['AESE(30)', 'MHHPA']",j.compositesb.2019.107487
16,AESE40/MHHPA,,,,28.6,,,,,,,60.0,19.0,"['AESE(40)', 'MHHPA']",j.compositesb.2019.107487
17,AESE50/MHHPA,,,,28.3,,,,,,,50.0,25.0,"['AESE(50)', 'MHHPA']",j.compositesb.2019.107487
18,AP-EGDE/MHHPA,,,,21.6,,,,,,,100.0,0.0,"['AP-EGDE', 'MHHPA']",j.compositesb.2019.107487
19,PAESE30/MHHPA b,,,,25.3,,,,,,,70.0,16.0,"['PAESE(30)', 'MHHPAb']",j.compositesb.2019.107487

File: 3.2 Consolidated View of Tabular Data/Data/3- Sample_Tables_CSV_Normalized/CSV_PDF/j.compositesb.2020.107926.csv
,Samples,Heating rates (q) (°C min 1),Tp (K),Ea Kissinger (kJ/mol),Ea (kJ/mol) Ozawa,In A Kissinger,In A Ozawa,Tg based on DSC (C),Tg based on DMA (°C),Td10% (°C),Tmax (°C),Char yield (800 °C) (%),E' at RT (MPa),ve/103 (mol/m3),C (wt%)',N (wt%),O (wt%),P (wt%),Vectors,Ref
0,B1D9/DDM,,,,,,,173.1,176.4,385.5,395.9,19.1,1833.0,7.0,,,,,"['B1D9', 'DDM']",j.compositesb.2020.107926
1,B2D8/DDM,,,,,,,161.6,169.2,376.1,392.1,21.2,1621.0,6.3,,,,,"['B2D8', 'DDM']",j.compositesb.2020.107926
2,B3D7/DDM,,,,,,,155.3,168.9,375.3,389.9,23.3,1575.0,5.2,,,,,"['B3D7', 'DDM']",j.compositesb.2020.107926
3,DDM,10.0,443.5,,,,,,,,,,,,,,,,['DDM'],j.compositesb.2020.107926
4,DDM,10.0,419.9,,,,,,,,,,,,,,,,['DDM'],j.compositesb.2020.107926
5,DGEBA/,5.0,425.6,53.8,58.14,14.45,15.78,,,,,,,,,,,,"['DGEBA', '']",j.compositesb.2020.107926
6,DGEBA/DDM,,,,,,,175.2,177.8,379.6,385.8,14.9,2287.0,8.8,,,,,"['DGEBA', 'DDM']",j.compositesb.2020.107926
7,DGEBDB/,5.0,405.8,54.91,58.85,15.64,15.87,,,,,,,,,,,,"['DGEBDB', '']",j.compositesb.2020.107926
8,Samples B1D9/DDM,,,,,,,,,,,,,,80.98,5.13,13.71,0.18,"['B1D9', 'DDM']",j.compositesb.2020.107926
9,Samples B2D8/DDM,,,,,,,,,,,,,,76.79,5.06,15.26,0.43,"['B2D8', 'DDM']",j.compositesb.2020.107926
10,Samples B3D7/DDM,,,,,,,,,,,,,,75.76,5.02,17.45,1.77,"['B3D7', 'DDM']",j.compositesb.2020.107926
11,Samples DGEBA/DDM,,,,,,,,,,,,,,84.38,4.27,11.35,-,"['DGEBA', 'DDM']",j.compositesb.2020.107926

File: 3.2 Consolidated View of Tabular Data/Data/3- Sample_Tables_CSV_Normalized/CSV_PDF/j.compositesb.2020.107961.csv
,Samples,TTI (s),PHRR (kW/m²),Time PHRR (s),FGI (kW/m²s),p-SPR (m ²/s),"Ds, max",PCOP (g/s),PCO₂P (g/s),TTI (s)_err,PHRR (kW/m²)_err,Time PHRR (s)_err,FGI (kW/m²s)_err,p-SPR (m ²/s)_err,"Ds, max_err",PCOP (g/s)_err,PCO₂P (g/s)_err,C-C area (%),C-O area (%),O-C.0 area (%),Cox / C,Vectors,Ref
0,EP,36.0,1074.0,110.0,9.76,0.44,488.0,0.032,0.56,2.0,25.0,1.0,0.12,0.08,5.0,0.006,0.06,60.5,27.0,12.5,0.65,['EP'],j.compositesb.2020.107961
1,EP/3 wt% Na-Ph-POSS,34.0,694.0,110.0,6.31,0.26,270.0,0.018,0.41,3.0,19.0,3.0,0.15,0.03,6.0,0.005,0.05,,,,,"['EP/(0.03)Na', 'Ph', 'POSS']",j.compositesb.2020.107961
2,EP/3 wt% T7-Ph-POSS,36.0,1031.0,100.0,10.13,0.33,421.0,0.03,0.59,1.0,22.0,2.0,0.11,0.06,8.0,0.004,0.03,,,,,"['EP/(0.03)T7', 'Ph', 'POSS']",j.compositesb.2020.107961
3,EP/5 wt% Na-Ph- POSS,,,,,,,,,,,,,,,,,65.9,22.2,11.9,0.52,"['EP', '(0.05)Na-Ph-POSS']",j.compositesb.2020.107961
4,EP/5 wt% Na-Ph-POSS,29.0,581.0,105.0,5.53,0.25,268.0,0.017,0.33,1.0,21.0,1.0,0.11,0.02,3.0,0.002,0.02,,,,,"['EP/(0.05)Na', 'Ph', 'POSS']",j.compositesb.2020.107961
5,EP/5 wt% T7-Ph- POSS,,,,,,,,,,,,,,,,,61.5,25.6,12.9,0.63,"['EP', '(0.05)T7-Ph-POSS']",j.compositesb.2020.107961
6,EP/5 wt% T7-Ph-POSS,36.0,960.0,85.0,11.3,0.31,350.0,0.027,0.51,2.0,33.0,2.0,0.13,0.05,9.0,0.007,0.08,,,,,"['EP/(0.05)T7', 'Ph', 'POSS']",j.compositesb.2020.107961

File: 3.2 Consolidated View of Tabular Data/Data/3- Sample_Tables_CSV_Normalized/CSV_PDF/j.compositesb.2020.108271.csv
,Samples,T5% (°C),Tmax (°C),Char yield/% (700 °C),DMA Tg (°C),DMA E'190 MPa,DMA Tang,The 3-point Strain (%),blending Stress (Mpa),DMA Tg (°C)_err,DMA E'190 MPa_err,DMA Tang_err,The 3-point Strain (%)_err,blending Stress (Mpa)_err,PHRR (kW/m²),THR (MJ/m²),TSP (m²),Time PHRR (s),PHRR (kW/m²)_err,THR (MJ/m²)_err,TSP (m²)_err,Time PHRR (s)_err,Vectors,Ref
0,AlPhP-PGO/ EP,,,,169.8,25.8,,0.062,110.1,0.2,0.4,0.597,0.004,2.0,,,,,,,,,"['AlPhP-PGO', 'EP']",j.compositesb.2020.108271
1,AlPhP-PGO/EP,333.9,386.4,25.74,,,,,,,,,,,628.0,78.9,40.0,150.0,15.0,1.4,0.7,5.0,"['AlPhP-PGO', 'EP']",j.compositesb.2020.108271
2,AlPhP/EP,333.2,386.9,22.83,,,,,,,,,,,,,,,,,,,"['AlPhP', 'EP']",j.compositesb.2020.108271
3,CePhP- PGO/EP,,,,167.0,25.3,0.636,0.063,111.9,0.3,0.2,0.008,0.002,1.8,,,,,,,,,"['CePhP-PGO', 'EP']",j.compositesb.2020.108271
4,CePhP-PGO/EP,333.8,378.4,25.97,,,,,,,,,,,497.0,73.3,36.9,145.0,13.0,1.9,0.5,5.0,"['CePhP-PGO', 'EP']",j.compositesb.2020.108271
5,CePhP/EP,337.8,379.7,23.46,,,,,,,,,,,,,,,,,,,"['CePhP', 'EP']",j.compositesb.2020.108271
6,CoPhP- PGO/EP,,,,168.5,31.4,0.605,0.065,114.9,0.1,0.3,0.012,0.002,1.7,,,,,,,,,"['CoPhP-PGO', 'EP']",j.compositesb.2020.108271
7,CoPhP-PGO/EP,335.2,377.4,23.03,,,,,,,,,,,787.0,92.8,45.1,145.0,16.0,2.0,0.8,5.0,"['CoPhP-PGO', 'EP']",j.compositesb.2020.108271
8,CoPhP/EP,341.5,380.3,22.49,,,,,,,,,,,,,,,,,,,"['CoPhP', 'EP']",j.compositesb.2020.108271
9,EP,348.8,388.7,17.62,151.3,16.8,0.559,0.059,107.9,0.2,0.1,0.005,0.001,1.6,1357.0,119.7,53.6,160.0,28.0,2.1,0.4,5.0,['EP'],j.compositesb.2020.108271
10,GO/EP,332.3,376.1,19.73,155.9,24.4,,0.058,105.7,0.1,0.2,0.442,0.001,1.5,,,,,,,,,"['GO', 'EP']",j.compositesb.2020.108271
11,PGO/EP,,,,,,,,,0.1,0.3,0.011,0.003,1.9,,,,,,,,,"['PGO', 'EP']",j.compositesb.2020.108271
12,ZnPhP-,,,,168.0,29.0,0.655,0.064,115.0,0.4,0.8,,,0.0,,,,,,,,,['ZnPhP-'],j.compositesb.2020.108271
13,ZnPhP-PGO/EP,341.6,380.6,22.13,,,,,,,,,,,795.0,99.2,47.4,150.0,19.0,1.8,0.7,5.0,"['ZnPhP-PGO', 'EP']",j.compositesb.2020.108271
14,ZnPhP/EP,343.0,381.1,22.26,,,,,,,,,,,,,,,,,,,"['ZnPhP', 'EP']",j.compositesb.2020.108271

File: 3.2 Consolidated View of Tabular Data/Data/3- Sample_Tables_CSV_Normalized/CSV_PDF/j.compositesb.2020.108585.csv
,Samples,Time to Flame Subjection 20 (S),Flame after 20 S ignition 43 S Completely burned,Rating Unrated,Cotton Ignition N/A,LOI (%),Flame after 20 S ignition 43 S Completely burned_err,LOI (%)_err,HRR (kW/m²),Pk HRR (kW/m ²,EHC (MJ/kg),CO (kg/kg),CO₂ (kg/kg),Percent Mass Remaining (%),Vectors,Ref
0,VE,,,,,,,,144.73,1499.0,24.62,0.19,1.87,0.26,['VE'],j.compositesb.2020.108585
1,VPE,20.0,9.1,0.0,No,26.6,0.5,0.3,137.68,509.0,12.96,0.17,0.92,5.53,['VPE'],j.compositesb.2020.108585
2,VPE/3% FGO,20.0,9.1,0.0,No,27.1,0.3,0.1,136.51,465.14,13.47,0.17,0.92,6.1,"['VPE', '(0.03)FGO']",j.compositesb.2020.108585
3,VPE/5% FGO,20.0,8.4,0.0,No,27.3,0.4,0.4,132.22,457.46,14.38,0.17,0.89,8.32,"['VPE', '(0.05)FGO']",j.compositesb.2020.108585
4,VPE/7% FGO,20.0,7.2,0.0,No,28.2,0.3,0.2,128.13,445.35,14.99,0.16,0.88,9.45,"['VPE', '(0.07)FGO']",j.compositesb.2020.108585
5,VPE/9% FGO,20.0,6.3,0.0,No,29.1,0.2,0.3,120.9,391.27,13.01,0.15,0.85,10.93,"['VPE', '(0.09)FGO']",j.compositesb.2020.108585

File: 3.2 Consolidated View of Tabular Data/Data/3- Sample_Tables_CSV_Normalized/CSV_PDF/j.compositesb.2021.109130.csv
,Samples,HCN (ppm),NO (ppm),N2O (ppm),NH3 (ppm),CO (ppm),CO2 (%),HCHO (ppm),C6H5OH (ppm),H2O (%),C2H4 (ppm),+5,+5.1,+0.5,£0.1,+10,+0.1,+0.1.1,£0.1.1,£0.1.2,£0.5,TTI (s),PHRR (kW/m²),THR (MJ/m²),PSPR (m²/s),TSP (m²),PCOP (g/s),PCO₂P (g/s),Nitrogen T% (°C),atmosphere Tmax (°C),atmosphere MLRmax (wt%/°C),atmosphere Res a (wt%),Air atmosphere T% (°C),Air atmosphere Tmax1/Tmax2 (C),Air atmosphere MLRmax (wt%/°C),Air atmosphere Re,Tensile strengh (MPa),Young's modulus (MPa),Elongation at break (%),Tensile strengh (MPa)_err,Young's modulus (MPa)_err,Elongation at break (%)_err,Vectors,Ref
0,/BODIPY2.0,,,,,,,,,,,,,,,,,,,,,,,,,,,,383.0,434.0,1.8,1.2,339.0,416.0,1.6,1.1,,,,,,,"['', 'BODIPY(2.0)']",j.compositesb.2021.109130
1,ABS/BODIPY- MXene0.5,,,,,,,,,,,,,,,,,,,,,,,,,,,,,,,,,,,,40.0,2636.0,39.5,1.4,225.0,9.5,"['ABS', 'BODIPY-MXene(0.5)']",j.compositesb.2021.109130
2,ABS/BODIPY- MXene2.0,,,,,,,,,,,,,,,,,,,,,,,,,,,,,,,,,,,,38.4,2770.0,28.5,3.7,212.0,2.2,"['ABS', 'BODIPY-MXene(2.0)']",j.compositesb.2021.109130
3,ABS/BODIPY-MXene 2.0,12.434,16.756,599.0,43.0,74.293,182.0,733.0,327.0,306.0,2223.0,,,,,,,,,,,,,,,,,,,,,,,,,,,,,,,,"['ABS', 'BODIPY-MXene(2.0)']",j.compositesb.2021.109130
4,ABS/BODIPY-MXene0.5,133.0,209.0,6.3,0.6,741.0,2.3,8.4,3.8,2.1,22.2,133.0,209.0,6.3,0.6,741.0,2.3,8.4,3.8,2.1,22.2,35.0,886.0,79.8,0.257,25.7,0.023,0.64,,,,,,,,,,,,,,,"['ABS', 'BODIPY-MXene(0.5)']",j.compositesb.2021.109130
5,ABS/BODIPY-MXene0.5,11.508,17.46,574.0,55.0,69.385,192.0,645.0,522.0,304.0,2014.0,133.0,209.0,6.3,0.6,741.0,2.3,8.4,3.8,2.1,22.2,35.0,886.0,79.8,0.257,25.7,0.023,0.64,,,,,,,,,,,,,,,"['ABS', 'BODIPY-MXene(0.5)']",j.compositesb.2021.109130
6,ABS/BODIPY-MXene2.0,142.0,198.0,7.1,0.4,747.0,1.8,8.6,3.0,2.2,24.3,142.0,198.0,7.1,0.4,747.0,1.8,8.6,3.0,2.2,24.3,40.0,900.0,81.0,0.296,27.6,0.025,0.64,,,,,,,,,,,,,,,"['ABS', 'BODIPY-MXene(2.0)']",j.compositesb.2021.109130
7,ABS/BODIPY2.0,167.0,239.0,8.3,1.0,877.0,2.7,9.5,5.0,2.4,25.1,167.0,239.0,8.3,1.0,877.0,2.7,9.5,5.0,2.4,25.1,45.0,1032.0,81.3,0.296,25.6,0.028,0.73,,,,,,,,,31.9,2277.0,37.4,4.9,359.0,6.2,"['ABS', 'BODIPY(2.0)']",j.compositesb.2021.109130
8,ABS/BODIPY2.0,12.079,18.861,672.0,149.0,69.114,198.0,682.0,586.0,361.0,2074.0,167.0,239.0,8.3,1.0,877.0,2.7,9.5,5.0,2.4,25.1,45.0,1032.0,81.3,0.296,25.6,0.028,0.73,,,,,,,,,31.9,2277.0,37.4,4.9,359.0,6.2,"['ABS', 'BODIPY(2.0)']",j.compositesb.2021.109130
9,Error,5.0,5.0,0.5,0.1,10.0,0.1,0.1,0.1,0.1,0.5,,,,,,,,,,,2.0,15.0,0.5,0.01,0.5,0.005,0.02,,,,,,,,,,,,,,,['Error'],j.compositesb.2021.109130
10,Error,500.0,500.0,50.0,20.0,500.0,20.0,50.0,50.0,20.0,100.0,,,,,,,,,,,2.0,15.0,0.5,0.01,0.5,0.005,0.02,,,,,,,,,,,,,,,['Error'],j.compositesb.2021.109130
11,Neat ABS,200.0,268.0,11.8,2.5,1041.0,3.4,12.5,4.5,2.6,34.0,200.0,268.0,11.8,2.5,1041.0,3.4,12.5,4.5,2.6,34.0,51.0,1174.0,81.2,0.315,24.7,0.035,0.84,,,,,,,,,31.3,2223.0,33.5,5.2,248.0,5.0,['ABS'],j.compositesb.2021.109130
12,Neat ABS,12.41,18.002,690.0,243.0,72.687,214.0,762.0,323.0,356.0,2253.0,200.0,268.0,11.8,2.5,1041.0,3.4,12.5,4.5,2.6,34.0,51.0,1174.0,81.2,0.315,24.7,0.035,0.84,,,,,,,,,31.3,2223.0,33.5,5.2,248.0,5.0,['ABS'],j.compositesb.2021.109130
13,S/BODIPY-MXene0.5,,,,,,,,,,,,,,,,,,,,,,,,,,,,384.0,438.0,1.9,1.9,343.0,412.0,1.9,0.7,,,,,,,"['S', 'BODIPY-MXene(0.5)']",j.compositesb.2021.109130
14,S/BODIPY-MXene2.0,,,,,,,,,,,,,,,,,,,,,,,,,,,,379.0,434.0,1.7,4.7,286.0,413.0,1.6,1.9,,,,,,,"['S', 'BODIPY-MXene(2.0)']",j.compositesb.2021.109130
15,at ABS,,,,,,,,,,,,,,,,,,,,,,,,,,,,399.0,442.0,2.0,1.0,362.0,412.0,2.1,0.1,,,,,,,['atABS'],j.compositesb.2021.109130

File: 3.2 Consolidated View of Tabular Data/Data/3- Sample_Tables_CSV_Normalized/CSV_PDF/j.compositesb.2021.109177.csv
,Samples,Peak load (N),Increase (%),Fracture displacement (mm),Increase.1 (%),Peak load (N)_err,Fracture displacement (mm)_err,"CNTs, wt%",GNPs (w%t),Epoxy matrix (wt%),compartson KC (MPa m 1/2,compartson % Increase,compartson GIC (J/m²,compartson$$$$ % Increase,compartson KC (MPa m 1/2_err,compartson GIC (J/m²_err,Author(s),Nanoparticle weight concentration (%),Normalized K,Vectors,Ref
0,0.1-CNT-Epoxy,132.09,53.0,0.26,36.0,2.86,0.003,0.1,0.0,99.9,1.14,52.0,502.92,103.0,0.02,16.27,,,,"['0.1', 'CNT', 'EP']",j.compositesb.2021.109177
1,0.1-CNT/GNP-Epoxy,122.84,41.0,0.24,26.0,8.32,0.01,0.05,0.05,99.9,1.06,41.0,440.53,78.0,0.07,49.1,,,,"['0.1', 'CNT/GNP', 'EP']",j.compositesb.2021.109177
2,0.1-GNP-Epoxy,126.99,46.0,0.25,32.0,6.01,0.01,0.0,0.1,99.9,1.1,46.0,469.18,89.0,0.05,39.69,,,,"['0.1', 'GNP', 'EP']",j.compositesb.2021.109177
3,0.5-CNT-Epoxy,190.49,120.0,0.36,89.0,6.94,0.01,0.5,0.0,99.5,1.64,118.0,1017.6,311.0,0.059,65.57,,,,"['0.5', 'CNT', 'EP']",j.compositesb.2021.109177
4,0.5-CNT/GNP-Epoxy,179.4,108.0,0.35,84.0,4.97,0.01,0.25,0.25,99.5,1.55,106.0,927.14,275.0,0.043,36.64,,,,"['0.5', 'CNT/GNP', 'EP']",j.compositesb.2021.109177
5,0.5-GNP-Epoxy,182.7,111.0,0.34,78.0,5.91,0.01,0.0,0.5,99.5,1.58,110.0,923.0,273.0,0.05,43.69,,,,"['0.5', 'GNP', 'EP']",j.compositesb.2021.109177
6,1.7:0.3 GNP-CNT-Epoxy,,,,,,,,,,,,,,,,,2.0,1.75,"['1.7:0.3GNP', 'CNT', 'EP']",j.compositesb.2021.109177
7,1:3 CNT-GNP-Epoxy,,,,,,,,,,,,,,,,,0.5,1.7,"['1:(3)CNT', 'GNP', 'EP']",j.compositesb.2021.109177
8,1:5 CNT:GNP-Epoxy,,,,,,,,,,,,,,,,,0.5,1.24,"['1:(5)CNT:GNP', 'EP']",j.compositesb.2021.109177
9,1:9 CNT:GNP-Epoxy,,,,,,,,,,,,,,,,,0.5,1.46,"['1:(9)CNT:GNP', 'EP']",j.compositesb.2021.109177
10,25 um GNP-Epoxy,,,,,,,,,,,,,,,,,0.5,1.6,"['25umGNP', 'EP']",j.compositesb.2021.109177
11,25 um GNP-Epoxy,,,,,,,,,,,,,,,,,0.1,1.52,"['25umGNP', 'EP']",j.compositesb.2021.109177
12,25 um GNP-Epoxy,,,,,,,,,,,,,,,,Ahmadi-Mohgadum et al. (2014),0.5,1.24,"['25umGNP', 'EP']",j.compositesb.2021.109177
13,2:3 (25 um GNP):CNT-Epoxy,,,,,,,,,,,,,,,,,0.5,1.32,"['2:3(25umGNP):CNT', 'EP']",j.compositesb.2021.109177
14,3:1 CNT:GNP-Epoxy,,,,,,,,,,,,,,,,,0.5,1.7,"['3:(1)CNT:GNP', 'EP']",j.compositesb.2021.109177
15,5 um GNP-Epoxy,,,,,,,,,,,,,,,,Chatterjee et al. (2012),0.1,1.02,"['5umGNP', 'EP']",j.compositesb.2021.109177
16,5:1 CNT:GNP-Epoxy,,,,,,,,,,,,,,,,,0.5,1.46,"['5:(1)CNT:GNP', 'EP']",j.compositesb.2021.109177
17,7:3 GNP-CNT-Epoxy,,,,,,,,,,,,,,,,,1.0,1.62,"['7:3GNP', 'CNT', 'EP']",j.compositesb.2021.109177
18,9:1 CNT:GNP-Epoxy,,,,,,,,,,,,,,,,,0.5,1.79,"['9:(1)CNT:GNP', 'EP']",j.compositesb.2021.109177
19,CNT-EPoxy,,,,,,,,,,,,,,,,,0.1,1.64,"['CNT', 'EPoxy']",j.compositesb.2021.109177
20,CNT-Epoxy,,,,,,,,,,,,,,,,Chatterjee et al. (2012),0.5,1.8,"['CNT', 'EP']",j.compositesb.2021.109177
21,CNT-Epoxy,,,,,,,,,,,,,,,,Hernandez-Perez et al. (2007),1.0,1.33,"['CNT', 'EP']",j.compositesb.2021.109177
22,CNT-Epoxy,,,,,,,,,,,,,,,,Zhou et al. (2007),0.1,1.17,"['CNT', 'EP']",j.compositesb.2021.109177
23,CNT-Epoxy,,,,,,,,,,,,,,,,,0.5,1.4,"['CNT', 'EP']",j.compositesb.2021.109177
24,CNT-Epoxy,,,,,,,,,,,,,,,,Zeinedini et al. (2018),0.1,1.085,"['CNT', 'EP']",j.compositesb.2021.109177
25,Epoxy-DWCNT,,,,,,,,,,,,,,,,,0.1,1.169,"['EP', 'DWCNT']",j.compositesb.2021.109177
26,Epoxy-Functionalized SWCNTs (ammonia),,,,,,,,,,,,,,,,,1.0,1.17,"['EP', 'FunctionalizedSWCNTs(ammonia)']",j.compositesb.2021.109177
27,Epoxy-MWCNT,,,,,,,,,,,,,,,,,0.1,1.215,"['EP', 'MWCNT']",j.compositesb.2021.109177
28,Epoxy-Pristine SWCNTs,,,,,,,,,,,,,,,,Sun et al. (2007),1.0,1.035,"['EP', 'PristineSWCNTs']",j.compositesb.2021.109177
29,Epoxy-SWCNT,,,,,,,,,,,,,,,,Gojny et al. (2005),0.05,1.1,"['EP', 'SWCNT']",j.compositesb.2021.109177
30,GNP-Epoxy,,,,,,,,,,,,,,,,Zaman et al. (2011),0.25,1.42,"['GNP', 'EP']",j.compositesb.2021.109177
31,GNP-Epoxy,,,,,,,,,,,,,,,,Shokrieh et al. (2014),0.5,1.152,"['GNP', 'EP']",j.compositesb.2021.109177
32,GNP-Epoxy,,,,,,,,,,,,,,,,Kumar et al.,0.1,2.42,"['GNP', 'EP']",j.compositesb.2021.109177
33,GNP-Epoxy,,,,,,,,,,,,,,,,Cha et al. (2019),2.0,1.49,"['GNP', 'EP']",j.compositesb.2021.109177
34,GNP-Epoxy,,,,,,,,,,,,,,,,Bisht et al. (2017),0.1,1.4,"['GNP', 'EP']",j.compositesb.2021.109177
35,GPL-Epoxy,,,,,,,,,,,,,,,,,0.1,1.467,"['GPL', 'EP']",j.compositesb.2021.109177
36,MWCNT-Epoxy,,,,,,,,,,,,,,,,Ayatollahi et al. (2010),0.1,1.15,"['MWCNT', 'EP']",j.compositesb.2021.109177
37,MWCNT-Epoxy,,,,,,,,,,,,,,,,Hsieh et al. (2011),0.1,1.23,"['MWCNT', 'EP']",j.compositesb.2021.109177
38,MWCNT-Epoxy,,,,,,,,,,,,,,,,,0.1,1.18,"['MWCNT', 'EP']",j.compositesb.2021.109177
39,Melamine-CNT-Epoxy,,,,,,,,,,,,,,,,Cha et al. (2017),1.0,1.98,"['Melamine', 'CNT', 'EP']",j.compositesb.2021.109177
40,Melamine-GNP-Epoxy,,,,,,,,,,,,,,,,,2.0,2.25,"['Melamine', 'GNP', 'EP']",j.compositesb.2021.109177
41,Neat Epoxy,86.74,-,0.19,-,5.04,0.01,0.0,0.0,100.0,0.75,-,247.4,-,0.04,29.87,,,,['EP'],j.compositesb.2021.109177
42,Nitric Acid Functionalized GNP-Epoxy,,,,,,,,,,,,,,,,Domun et al. (2017),0.1,1.32,"['NitricAcidFunctionalizedGNP', 'EP']",j.compositesb.2021.109177
43,SWCNT-Epoxy,,,,,,,,,,,,,,,,Rafiee et al. (2009),0.1,1.12,"['SWCNT', 'EP']",j.compositesb.2021.109177

File: 3.2 Consolidated View of Tabular Data/Data/3- Sample_Tables_CSV_Normalized/CSV_PDF/j.compscitech.2016.10.030.csv
,Samples,Modulus (MPa),Strength (MPa),Failure-Strain (mm/mm),Modulus (MPa)_err,Strength (MPa)_err,Failure-Strain (mm/mm)_err,Unnamed: 2,.1,Yield,Strength (),(MPa),.1_err,Yield_err,Strength ()_err,(MPa)_err,DGEBA (g),NGDE (g),Jeffamine 230 (g),MWCNT (phr),MWCNT Weight (%),Rf (%),Tres (°C),Vr (%/min),Unnamed: 5,Rf (%)_err,Tres (°C)_err,Vr (%/min)_err,_err,"LCTE below (10-5,",Tg (°C),LCTE above Tg (10-5/°C),Tg(°C)' (from DS curves),"LCTE below (10-5,_err",LCTE above Tg (10-5/°C)_err,Tg(°C)' (from DS curves)_err,Vectors,Ref
0,E-0-CNT,450.23,16.77,1.01,13.7,0.8,0.03,,,,,,,,,,,,,,,,,,,,,,,6.04,,18.92,42.1,0.1,1.6,1.0,"['E', '0', 'CNT']",j.compscitech.2016.10.030
1,E-0-CNT,450.2,,,13.0,,,207.8,521.5,9.8,16.7,20.5,1.0,1.3,0.8,1.0,,,,,,,,,,,,,,6.04,,18.92,42.1,0.1,1.6,1.0,"['E', '0', 'CNT']",j.compscitech.2016.10.030
2,E-0-CNT,206.9,,,23.0,,,450.27,6.5,16.7,5.29,-,1.4,0.8,1.7,,42.86,28.57,28.57,0.0,0.0,96.4,57.6,3.67,,0.5,3.1,0.34,13.0,6.04,,18.92,42.1,0.1,1.6,1.0,"['E', '0', 'CNT']",j.compscitech.2016.10.030
3,E-0.5-CNT,536.11,22.11,0.71,17.0,1.3,0.09,,,,,,,,,,,,,,,,,,,,,,,5.84,,18.16,43.6,0.5,0.8,1.0,"['E', '0.5', 'CNT']",j.compscitech.2016.10.030
4,E-0.5-CNT,,,,,,,,,,,,,,,,42.86,28.57,28.57,0.5,0.49,97.5,52.5,4.58,,11.0,11.0,0.68,,5.84,,18.16,43.6,0.5,0.8,1.0,"['E', '0.5', 'CNT']",j.compscitech.2016.10.030
5,E-1-CNT,616.21,25.77,0.65,34.0,1.8,0.1,,,,,,,,,,,,,,,,,,,,,,,5.97,,18.67,44.11,0.3,1.4,1.5,"['E', '1', 'CNT']",j.compscitech.2016.10.030
6,E-1-CNT,616.2,,,34.0,,,522.7,714.8,18.6,25.7,29.8,3.0,1.4,1.8,1.5,,,,,,,,,,,,,,5.97,,18.67,44.11,0.3,1.4,1.5,"['E', '1', 'CNT']",j.compscitech.2016.10.030
7,E-1-CNT,331.27,,,26.0,,,616.2,12.8,25.71,7.39,-,1.3,1.8,1.3,,42.86,28.57,28.57,1.0,0.99,98.0,51.2,6.06,,0.6,1.0,0.44,34.0,5.97,,18.67,44.11,0.3,1.4,1.5,"['E', '1', 'CNT']",j.compscitech.2016.10.030
8,E-1.5-CNT,7.0,28.76,0.61,51.92,1.1,0.02,,,,,,,,,,,,,,,,,,,,,,,5.72,,18.79,44.6,0.9,1.7,1.3,"['E', '1.5', 'CNT']",j.compscitech.2016.10.030
9,E-1.5-CNT,,,,,,,,,,,,,,,,42.86,28.57,28.57,1.5,1.47,98.5,51.1,6.08,,0.3,1.9,0.58,,5.72,,18.79,44.6,0.9,1.7,1.3,"['E', '1.5', 'CNT']",j.compscitech.2016.10.030
10,E-2-CNT,867.8,32.06,0.55,38.7,14.0,0.05,,,,,,,,,,,,,,,,,,,,,,,5.56,,17.67,44.8,0.2,0.7,1.0,"['E', '2', 'CNT']",j.compscitech.2016.10.030
11,E-2-CNT,,,,,,,,,,,,,,,,42.86,28.57,28.57,2.0,1.96,98.5,50.7,6.11,,0.3,1.1,0.71,,5.56,,17.67,44.8,0.2,0.7,1.0,"['E', '2', 'CNT']",j.compscitech.2016.10.030
12,Strain Rate (/s),0.0,,,0.0013,,,0.00033,,,,,0.0033,0.00033,0.0013,0.0033,,,,,,,,,,,,,,,,,,,,,['StrainRate(/s)'],j.compscitech.2016.10.030
13,Temperature,,,,55.0,,,,,,,80.0,80.0,27.0,55.0,,,,,,,,,,,,,,27.0,,,,,,,,['Temperature'],j.compscitech.2016.10.030

File: 3.2 Consolidated View of Tabular Data/Data/3- Sample_Tables_CSV_Normalized/CSV_PDF/j.eurpolymj.2004.03.005.csv
,Code,CS (MPa) (SD),Viscosity (cp),Samples,CS (MPa) (SD)_err,Ratio in liquid (wt%),Peak temperature (°C),Curing time (min),Shrinkage (%),Peak temperature (°C)_err,Curing time (min)_err,Shrinkage (%)_err,Vectors,Ref
0,,,,30/70 (BTTEMAT/TEGDMA),,,31.1,3.8,4.0,0.4,0.3,0.29,"['30', '70(BTTEMAT', 'TEGDMA)']",j.eurpolymj.2004.03.005
1,A,235.5,172.0,35/6/47/12 (HA/SrF2/ZnO/SiO2),7.3,,,,,,,,"['35', '6', '47', '12(HA', 'SrF2', 'ZnO', 'SiO2)']",j.eurpolymj.2004.03.005
2,,,,40/40/20 (BTTEMAT/TEGDMA/TMPTMA),,,32.8,3.3,2.42,1.2,0.3,0.3,"['40', '40', '20(BTTEMAT', 'TEGDMA', 'TMPTMA)']",j.eurpolymj.2004.03.005
3,,,,40/60 (BTTEMAT/EB-40),,,37.0,3.8,0.57,0.7,0.5,0.21,"['40', '60(BTTEMAT', 'EB-40)']",j.eurpolymj.2004.03.005
4,,,,40/60 (BTTEMAT/TEGDMA),,,29.7,4.3,3.12,1.2,0.4,0.49,"['40', '60(BTTEMAT', 'TEGDMA)']",j.eurpolymj.2004.03.005
5,,,,40/60 (BTTEMAT/TMPTMA),,,32.7,4.3,2.55,0.6,0.3,0.36,"['40', '60(BTTEMAT', 'TMPTMA)']",j.eurpolymj.2004.03.005
6,D,213.7,172.0,47/6/35/12 (HA/SrF2/ZnO/SiO2),10.1,,,,,,,,"['47', '6', '35', '12(HA', 'SrF2', 'ZnO', 'SiO2)']",j.eurpolymj.2004.03.005
7,,,,50,,,49.2,5.3,4.54,2.0,0.8,0.33,['50'],j.eurpolymj.2004.03.005
8,,,,67,,,38.5,3.5,3.1,1.2,0.5,0.13,['67'],j.eurpolymj.2004.03.005
9,,,,70/30 (BTTEMAT/TEGDMA),,,26.6,8.3,2.06,0.5,0.8,0.33,"['70', '30(BTTEMAT', 'TEGDMA)']",j.eurpolymj.2004.03.005
10,,,,75,,,32.8,3.3,2.42,1.2,0.3,0.3,['75'],j.eurpolymj.2004.03.005
11,,,,80,,,28.4,7.5,2.21,0.7,0.4,0.25,['80'],j.eurpolymj.2004.03.005
12,B,184.8,151.0,BPTEMA/TEGDMA,15.5,,,,,,,,"['BPTEMA', 'TEGDMA']",j.eurpolymj.2004.03.005
13,,183.0,799.0,BTTEMA/EB-40,12.5,40.0,,,,,,,"['BTTEMA', 'EB(40)']",j.eurpolymj.2004.03.005
14,A,235.5,172.0,BTTEMA/TEGDMA,7.3,,,,,,,,"['BTTEMA', 'TEGDMA']",j.eurpolymj.2004.03.005
15,,249.0,51.0,BTTEMA/TEGDMA,14.0,40.0,,,,,,,"['BTTEMA', 'TEGDMA']",j.eurpolymj.2004.03.005
16,,241.1,175.0,BTTEMA/TEGDMA/EB-40,10.9,40.0,,,,,,,"['BTTEMA', 'TEGDMA', 'EB(40)']",j.eurpolymj.2004.03.005
17,,227.2,207.0,BTTEMA/TEGDMA/EB-40,14.9,40.0,,,,,,,"['BTTEMA', 'TEGDMA', 'EB(40)']",j.eurpolymj.2004.03.005
18,,189.6,322.0,BTTEMA/TEGDMA/EB-40,10.6,40.0,,,,,,,"['BTTEMA', 'TEGDMA', 'EB(40)']",j.eurpolymj.2004.03.005
19,,261.5,99.0,BTTEMA/TEGDMA/TMPTMA,6.3,40.0,,,,,,,"['BTTEMA', 'TEGDMA', 'TMPTMA']",j.eurpolymj.2004.03.005
20,,260.8,159.0,BTTEMA/TEGDMA/TMPTMA,9.6,40.0,,,,,,,"['BTTEMA', 'TEGDMA', 'TMPTMA']",j.eurpolymj.2004.03.005
21,,231.7,244.0,BTTEMA/TEGDMA/TMPTMA,11.2,40.0,,,,,,,"['BTTEMA', 'TEGDMA', 'TMPTMA']",j.eurpolymj.2004.03.005
22,,216.0,610.0,BTTEMA/TMPTMA,16.0,40.0,,,,,,,"['BTTEMA', 'TMPTMA']",j.eurpolymj.2004.03.005
23,,,,"Filler level (%, by weight)",,,,,,,,,"['Fillerlevel(%,byweight)']",j.eurpolymj.2004.03.005
24,C,199.4,84.0,IPTEMA/TEGDMA,8.0,,,,,,,,"['IPTEMA', 'TEGDMA']",j.eurpolymj.2004.03.005
25,,,,Oligomer/diluent ratio (by weight)),,,,,,,,,"['Oligomer', 'diluentratio(byweight))']",j.eurpolymj.2004.03.005

File: 3.2 Consolidated View of Tabular Data/Data/3- Sample_Tables_CSV_Normalized/CSV_PDF/j.eurpolymj.2004.09.011.csv
,Samples,IDT (°C),Tmax (°C),Ed (kJ/mol),GIIIC (J/m²,Tensile strength (MPa),Elongation at break (%),GIIIC (J/m²_err,Tensile strength (MPa)_err,Elongation at break (%)_err,Tg (°C),"CTE (x10-5,°C-1) Glassy region","CTE (x10-5,°C-1) Rubbery region",Tg (°C)_err,"CTE (x10-5,°C-1) Glassy region_err","CTE (x10-5,°C-1) Rubbery region_err",Vectors,Ref
0,ECO/BPH,351.0,395.0,128.0,315.0,1.7,23.0,12.0,0.1,1.0,38.0,10.8,20.5,1.0,0.2,0.3,"['ECO', 'BPH']",j.eurpolymj.2004.09.011
1,ECO/BQH,344.0,394.0,119.0,425.0,2.5,26.0,17.0,0.1,1.0,30.0,11.8,21.1,1.0,0.3,0.3,"['ECO', 'BQH']",j.eurpolymj.2004.09.011

File: 3.2 Consolidated View of Tabular Data/Data/3- Sample_Tables_CSV_Normalized/CSV_PDF/j.eurpolymj.2008.03.001.csv
,Samples,Curing process,Phase morphology,Calculated strand density (mol/g),Weighted strand density (mol/g),Opaque,T 8/°C (from tan 8),Conversion from Methacrylate,NIR Epoxy (%),Vectors,Ref
0,25:75 IPN,UV,1 phase,0.00022,0.00141,,,,,['25:75IPN'],j.eurpolymj.2008.03.001
1,25:75 IPN,Iso,1 major and 1 minor phase,0.00057,0.00122,,,,,['25:75IPN'],j.eurpolymj.2008.03.001
2,25:75 IPN,UV + iso,Partially phase separated,0.00109,0.00263,,,,,['25:75IPN'],j.eurpolymj.2008.03.001
3,25:75 IPN,Iso + UV,1 major and 1 minor phase,0.00141,0.00263,,,,,['25:75IPN'],j.eurpolymj.2008.03.001
4,"25:75 IPN (UV cure at 40 °C/40 min and then isothermal cure at 80 °C/12 h, postcured at 150 °C/2 h)",,,,,No,ca. 124 and 145,96.0,92.0,"['25', '75IPN(UVcureat40°C/40minandthenisothermalcureat80°C/12h,postcuredat150°C/2h)']",j.eurpolymj.2008.03.001
5,25:75 IPN (UV cure at 40 °C/40 min),,,,,No,4,96.0,7.0,"['25', '75IPN(UVcureat40°C/40min)']",j.eurpolymj.2008.03.001
6,"25:75 IPN (isothermal cure at 80 °C/12 h and then UV cure at 80 °C/40 min, postcured at 150 °C/21 h)",,,,,No,ca. 30 and 119,74.0,96.0,"['25', '75IPN(isothermalcureat80°C/12handthenUVcureat80°C/40min,postcuredat150°C/21h)']",j.eurpolymj.2008.03.001
7,25:75 IPN (isothermal cure at 80 °C/12 h),,,,,No,ca. -25 and 85,0.0,95.0,"['25', '75IPN(isothermalcureat80°C/12h)']",j.eurpolymj.2008.03.001
8,25:75 IPN but without DMBA catalyst for epoxy (UV cure at 40 °C/40 min),,,,,No,-13,96.0,0.0,"['25', '75IPNbutwithoutDMBAcatalystforEP(UVcureat40°C/40min)']",j.eurpolymj.2008.03.001
9,25:75 IPN systems,,,,,,,,,"['25', '75IPNsystems']",j.eurpolymj.2008.03.001
10,25:75 IPNs-fully cured,,,,,,,,,"['25', '75IPNs-fullycured']",j.eurpolymj.2008.03.001
11,25:75 IPNs-partially cured,,,,,,,,,"['25', '75IPNs-partiallycured']",j.eurpolymj.2008.03.001
12,50:50 IPN,UV,1 phase,0.00165,0.00282,,,,,['50:50IPN'],j.eurpolymj.2008.03.001
13,50:50 IPN,Iso,2 phase,0.00015,0.00082,,,,,['50:50IPN'],j.eurpolymj.2008.03.001
14,50:50 IPN,UV + iso,Multiphase,0.00202,0.00363,,,,,['50:50IPN'],j.eurpolymj.2008.03.001
15,50:50 IPN,Iso + UV,2 phase,0.00135,0.00363,,,,,['50:50IPN'],j.eurpolymj.2008.03.001
16,"50:50 IPN (UV cure at 40 °C/40 min and then isothermal cure at 80 °C/12 h, postcured at 150 °C/2 h)",,,,,No,Broad damping range from -5 to 150,96.0,95.0,"['50', '50IPN(UVcureat40°C/40minandthenisothermalcureat80°C/12h,postcuredat150°C/2h)']",j.eurpolymj.2008.03.001
17,50:50 IPN (UV cure at 40 °C/40 min),,,,,No,-3,96.0,12.0,"['50', '50IPN(UVcureat40°C/40min)']",j.eurpolymj.2008.03.001
18,"50:50 IPN (isothermal cure at 80 °C/12 h and then UV cure at 80 °C/40 min, postcured at 150 °C/2 h)",,,,,No,ca. 20 and 123 with damping between,95.0,96.0,"['50', '50IPN(isothermalcureat80°C/12handthenUVcureat80°C/40min,postcuredat150°C/2h)']",j.eurpolymj.2008.03.001
19,50:50 IPN (isothermal cure at 80 °C/12 h),,,,,No,-44 and 56,0.0,96.0,"['50', '50IPN(isothermalcureat80°C/12h)']",j.eurpolymj.2008.03.001
20,50:50 IPN but without DMBA catalyst for epoxy (UV cure at 40 °C/40 min),,,,,No,-11,96.0,0.0,"['50', '50IPNbutwithoutDMBAcatalystforEP(UVcureat40°C/40min)']",j.eurpolymj.2008.03.001
21,50:50 IPN systems,,,,,,,,,"['50', '50IPNsystems']",j.eurpolymj.2008.03.001
22,50:50 IPNs-fully cured,,,,,,,,,"['50', '50IPNs-fullycured']",j.eurpolymj.2008.03.001
23,50:50 IPNs-partially cured,,,,,,,,,"['50', '50IPNs-partiallycured']",j.eurpolymj.2008.03.001
24,75:25 IPN,UV,1 phase,0.00307,0.00422,,,,,['75:25IPN'],j.eurpolymj.2008.03.001
25,75:25 IPN,Iso,2 phase,4e-05,0.00041,,,,,['75:25IPN'],j.eurpolymj.2008.03.001
26,75:25 IPN,UV + iso,Mainly 1 phase,0.00552,0.00463,,,,,['75:25IPN'],j.eurpolymj.2008.03.001
27,75:25 IPN,Iso + UV,2 phase,0.00455,0.00463,,,,,['75:25IPN'],j.eurpolymj.2008.03.001
28,"75:25 IPN (UV cure at 40 °C/40 min and then isothermal cure at 80 °C/12 h, postcured at 150 °C/2 h)",,,,,No,Broad peak centred at 28,94.0,96.0,"['75', '25IPN(UVcureat40°C/40minandthenisothermalcureat80°C/12h,postcuredat150°C/2h)']",j.eurpolymj.2008.03.001
29,75:25 IPN (UV cure at 40 °C/40 min),,,,,No,-1,93.0,18.0,"['75', '25IPN(UVcureat40°C/40min)']",j.eurpolymj.2008.03.001
30,"75:25 IPN (isothermal cure at 80 °C/12 h and then UV cure at 80 °C/40 min, postcured at 150 °C/2 h)",,,,,yes,19 and 94,98.0,96.0,"['75', '25IPN(isothermalcureat80°C/12handthenUVcureat80°C/40min,postcuredat150°C/2h)']",j.eurpolymj.2008.03.001
31,75:25 IPN (isothermal cure at 80 °C/12 h) 75:25 IPNs-Fully Cured,,,,,Yes,-45 and -15,0.0,95.0,"['75', '25IPN(isothermalcureat80°C/12h)75', '25IPNs-FullyCured']",j.eurpolymj.2008.03.001
32,75:25 IPN but without DMBA catalyst for epoxy (UV cure at 40 °C/40 min),,,,,No,-5,93.0,0.0,"['75', '25IPNbutwithoutDMBAcatalystforEP(UVcureat40°C/40min)']",j.eurpolymj.2008.03.001
33,75:25 IPN systems,,,,,,,,,"['75', '25IPNsystems']",j.eurpolymj.2008.03.001
34,75:25 IPNs-partially cured,,,,,,,,,"['75', '25IPNs-partiallycured']",j.eurpolymj.2008.03.001
35,DGEBA/HHMPA,,1 phase,0.00163,0.00163,,,,,"['DGEBA', 'HHMPA']",j.eurpolymj.2008.03.001
36,NEGDMA,,1 phase,0.00563,0.00563,,,,,['NEGDMA'],j.eurpolymj.2008.03.001
37,"Neat DGEBA/HHMPA/DMBA (isothermal cure at 80 °C/12 h, postcured at 150 °C/2 h)",,,,,No,158,,92.0,"['DGEBA/HHMPA/DMBA(isothermalcureat80°C/12h,postcuredat150°C/2h)']",j.eurpolymj.2008.03.001
38,Neat DGEBA/HHMPA/DMBA (uncured),,,,,,-33 (by DSC),,,['DGEBA/HHMPA/DMBA(uncured)'],j.eurpolymj.2008.03.001
39,Neat NEGDMA/DMAAP (UV cure at 40 °C/ 40 min),,,,,No,15,95.0,,['NEGDMA/DMAAP(UVcureat40°C/40min)'],j.eurpolymj.2008.03.001
40,Neat NEGDMA/DMAAP (uncured),,,,,,-32 (by DSC),,,['NEGDMA/DMAAP(uncured)'],j.eurpolymj.2008.03.001
41,Neat resins,,,,,,,,,['resins'],j.eurpolymj.2008.03.001
