Repository: AMETHYST-2025/CCASL

# 3.2 Consolidated View of Tabular Data

This is the most important part of the work because it contains the programs for extraction, relevance recommendation, table normalization, and data integration. 
These programs can be executed in the following order
- [ ] `Table_Extraction.py`: Captures all the tables in a PDF.
- [ ] `Recommendation.py`: Classifies images of tables based on their relevance using keywords.
- [ ] `textract.py` : Contains the code for image preprocessing, and the connection to the Amazon Textract API, but we recommend using the web interface, which also offers a free trial. [AWSTextract](https://aws.amazon.com/fr/textract/)

File: 3.2 Consolidated View of Tabular Data/Data/3- Sample_Tables_CSV_Normalized/CSV_PDF/j.eurpolymj.2012.10.003.csv
,Samples,T5 (°C),T10 (°C),Idm (°C),Residual yield at 800 o °C (wt%),THR (kJ/g),HRC (J/gk),THR (kJ/g)_err,HRC (J/gk)_err,.1,.2,C1s,.3,.4,N1s,.5,01s,.6,Si2,Vectors,Ref
0,Atomic %,,,,,,,,,56.2,23.0,7.2,4.3,1.3,0.3,3.7,3.6,0.5,-,['Atomic%'],j.eurpolymj.2012.10.003
1,Atomic %,,,,,,,,,53.5,21.7,5.9,2.5,0.5,4.6,2.7,5.6,-,2.2,['Atomic%'],j.eurpolymj.2012.10.003
2,BE (eV),,,,,,,,,284.5,286.1,288.6,290.6,292.5,400.4,531.3,532.9,535.6,-,['BE(eV)'],j.eurpolymj.2012.10.003
3,BE (eV),,,,,,,,,284.5,286.1,288.6,290.6,292.5,400.4,531.1,532.8,-,102.6,['BE(eV)'],j.eurpolymj.2012.10.003
4,Epoxy,357.0,373.0,380.0,21.6,17.4,660.0,0.5,50.0,,,,,,,,,,,['EP'],j.eurpolymj.2012.10.003
5,MWCNT-APTES,,,,,,,,,,,,,,,,,,,"['MWCNT', 'APTES']",j.eurpolymj.2012.10.003
6,MWCNT-COOH,,,,,,,,,,,,,,,,,,,"['MWCNT', 'COOH']",j.eurpolymj.2012.10.003
7,Nanocomposite with MWCNT-APTES,364.0,377.0,380.0,23.6,17.3,801.0,0.5,50.0,,,,,,,,,,,"['NanocompositewithMWCNT', 'APTES']",j.eurpolymj.2012.10.003
8,Nanocomposite with MWCNT-COOH,356.0,374.0,380.0,25.6,18.1,597.0,0.5,20.0,,,,,,,,,,,"['NanocompositewithMWCNT', 'COOH']",j.eurpolymj.2012.10.003
9,Nanocomposite with MWCNT-SiO2-x(OH)x,364.0,377.0,380.0,23.4,16.9,604.0,0.5,50.0,,,,,,,,,,,"['NanocompositewithMWCNT', 'SiO2', 'x(OH)x']",j.eurpolymj.2012.10.003
10,Total %,,,,,,,,,,,91.9,,,0.3,,7.8,,-,['Total%'],j.eurpolymj.2012.10.003
11,Total %,,,,,,,,,,,84.1,,,4.6,,9.1,,2.2,['Total%'],j.eurpolymj.2012.10.003

File: 3.2 Consolidated View of Tabular Data/Data/3- Sample_Tables_CSV_Normalized/CSV_PDF/j.eurpolymj.2015.06.029.csv
,Samples,DGEBA (wt%),DGEBA mol (%),PEI-Si (wt%),PEI-Si mol (%),TEOS (wt%),TEOS mol (%),GPTMS (wt%),GPTMS mol (%),T ' (°C),T5% b (°C),T1st peak (°C),Tmax (°C),T3rd peak e (C),Residue (wt%),Residue® (wt%),Pd 1N° (um),P 4N (um),Lc1b (mN),Lc2c (mN),Pd 1N° (um)_err,P 4N (um)_err,Vectors,Ref
0,10% GPTMS,45.0,82.5,45.0,3.5,-,-,10.0,14.0,73.0,252.0,263.0,364.0,560.0,9.36,9.67,16.3,46.2,650.0,Not detected,2.7,2.2,['(0.1)GPTMS'],j.eurpolymj.2015.06.029
1,10% TEOS,45.0,80.4,45.0,3.5,10.0,16.1,-,-,83.0,254.0,268.0,372.0,562.0,10.1,10.27,10.1,30.7,800.0,3000,0.9,2.5,['(0.1)TEOS'],j.eurpolymj.2015.06.029
2,20% GPTMS,40.0,71.1,40.0,3.0,-,-,20.0,25.9,68.0,254.0,262.0,365.0,574.0,10.26,10.75,12.4,39.8,680.0,Not detected,0.4,2.6,['(0.2)GPTMS'],j.eurpolymj.2015.06.029
3,20% TEOS,40.0,67.5,40.0,3.1,20.0,29.4,-,-,82.0,255.0,267.0,371.0,557.0,11.08,11.74,10.9,35.9,560.0,3740,1.7,6.7,['(0.2)TEOS'],j.eurpolymj.2015.06.029
4,20% TEOS/20% GPTMS,30.0,48.0,30.0,2.0,20.0,24.0,20.0,26.0,68.0,257.0,268.0,368.0,576.0,12.49,13.24,11.9,36.3,450.0,Not detected,3.6,8.2,"['(0.2)TEOS', '(0.2)GPTMS']",j.eurpolymj.2015.06.029
5,30% GPTMS,35.0,58.0,35.0,2.5,-,-,30.0,39.5,68.0,256.0,258.0,366.0,610.0,11.62,12.3,16.1,45.1,620.0,Not detected,1.0,1.1,['(0.3)GPTMS'],j.eurpolymj.2015.06.029
6,30% TEOS,35.0,56.2,35.0,2.4,30.0,41.4,-,-,78.0,254.0,267.0,373.0,562.0,12.84,13.1,9.8,28.8,260.0,3840,1.7,0.7,['(0.3)TEOS'],j.eurpolymj.2015.06.029
7,40% GPTMS,30.0,47.4,30.0,2.0,-,-,40.0,50.6,67.0,259.0,259.0,367.0,610.0,12.3,13.62,16.2,48.9,820.0,Not detected,1.6,4.1,['(0.4)GPTMS'],j.eurpolymj.2015.06.029
8,40% TEOS,30.0,45.0,30.0,2.0,40.0,53.0,-,-,75.0,254.0,266.0,375.0,570.0,13.5,14.24,10.5,30.5,430.0,3730,1.2,0.8,['(0.4)TEOS'],j.eurpolymj.2015.06.029
9,Neat,50.0,96.0,50.0,4.0,-,-,-,-,89.0,254.0,267.0,371.0,562.0,8.41,9.1,10.1,31.6,670.0,3530,0.3,0.2,[''],j.eurpolymj.2015.06.029

File: 3.2 Consolidated View of Tabular Data/Data/3- Sample_Tables_CSV_Normalized/CSV_PDF/j.eurpolymj.2016.07.014.csv
,Samples,Tg (°C) DSC,Tg DMA (°C),Mc (g/mol),Activation energy (kJ/mol),Strength (MPa),Strength (MPa)_err,M (g/mol),Mw (g/mol),PDI,Epoxy content (wt%),DGEBA (g),DOL-epoxy resin (g),DKL-epoxy resin (g),DDM (g),Vectors,Ref
0,100%DKL-DDM,,,,42.4,,,,,,,0.0,0.0,100.0,6.5,"['(1.0)DKL', 'DDM']",j.eurpolymj.2016.07.014
1,100%DOL-DDM,,,,52.4,3.9,0.4,,,,,0.0,100.0,0.0,9.2,"['(1.0)DOL', 'DDM']",j.eurpolymj.2016.07.014
2,25% DKL-DDM,,,,45.1,,,,,,,75.0,0.0,25.0,14.2,"['(0.25)DKL', 'DDM']",j.eurpolymj.2016.07.014
3,25% DOL-DDM,,,,48.3,,,,,,,75.0,25.0,0.0,14.9,"['(0.25)DOL', 'DDM']",j.eurpolymj.2016.07.014
4,25%DOL-DDM,,,,,6.3,0.1,,,,,,,,,"['(0.25)DOL', 'DDM']",j.eurpolymj.2016.07.014
5,50% DKL-DDM,,,,50.8,,,,,,,50.0,0.0,50.0,11.7,"['(0.5)DKL', 'DDM']",j.eurpolymj.2016.07.014
6,50% DOL-DDM,,,,51.9,,,,,,,50.0,50.0,0.0,13.0,"['(0.5)DOL', 'DDM']",j.eurpolymj.2016.07.014
7,50%DKL-DDM,101.0,100.0,57.9,,,,,,,,,,,,"['(0.5)DKL', 'DDM']",j.eurpolymj.2016.07.014
8,50%DOL-DDM,85.0,83.0,46.1,,7.7,0.3,,,,,,,,,"['(0.5)DOL', 'DDM']",j.eurpolymj.2016.07.014
9,75% DKL-DDM,,,,55.5,,,,,,,25.0,0.0,75.0,9.1,"['(0.75)DKL', 'DDM']",j.eurpolymj.2016.07.014
10,75% DOL-DDM,,,,50.8,,,,,,,25.0,75.0,0.0,11.1,"['(0.75)DOL', 'DDM']",j.eurpolymj.2016.07.014
11,75%DOL-DDM,,,,,4.7,0.1,,,,,,,,,"['(0.75)DOL', 'DDM']",j.eurpolymj.2016.07.014
12,DGEBA,129.0,117.0,47.2,,,,550.0,822.0,1.5,14.6,,,,,['DGEBA'],j.eurpolymj.2016.07.014
13,DGEBA-DDM,,,,48.4,6.1,0.2,,,,,100.0,0.0,0.0,16.8,"['DGEBA', 'DDM']",j.eurpolymj.2016.07.014
14,DKL-epoxy resin,,,,,,,790.0,2800.0,3.5,5.6,,,,,"['DKL', 'EPresin']",j.eurpolymj.2016.07.014
15,DOL-epoxy resin,,,,,,,500.0,1400.0,2.8,8.0,,,,,"['DOL', 'EPresin']",j.eurpolymj.2016.07.014

File: 3.2 Consolidated View of Tabular Data/Data/3- Sample_Tables_CSV_Normalized/CSV_PDF/j.eurpolymj.2016.09.022.csv
,Samples,K1c (MPa.m1/2),Rrms (nm),da/10-4,Curing agent,W/phr,Tpost (C),Vectors,Ref
0,EP/D230-29,,,,D230,29.0,125.0,"['EP', 'D(23029)']",j.eurpolymj.2016.09.022
1,EP/D230-29 filled,0.847,35.3,87.4,,,,"['EP', 'D230-29filled']",j.eurpolymj.2016.09.022
2,EP/D230-29 neat,0.696,9.3,28.6,,,,"['EP', 'D230-29neat']",j.eurpolymj.2016.09.022
3,EP/D230-32,,,,D230,32.0,125.0,"['EP', 'D(23032)']",j.eurpolymj.2016.09.022
4,EP/DETA-10,,,,DETA,10.0,160.0,"['EP', 'DETA(10)']",j.eurpolymj.2016.09.022
5,EP/DETA-11,,,,DETA,11.1,160.0,"['EP', 'DETA(11)']",j.eurpolymj.2016.09.022
6,EP/MTHPA-89,,,,"MTHPA, 1MI",89.2,160.0,"['EP', 'MTHPA(89)']",j.eurpolymj.2016.09.022
7,EP/MTHPA-89 filled,0.501,71.5,38.6,,,,"['EP', 'MTHPA-89filled']",j.eurpolymj.2016.09.022
8,EP/MTHPA-89 neat,0.457,10.5,7.0,,,,"['EP', 'MTHPA-89neat']",j.eurpolymj.2016.09.022
9,EP/T403-40,,,,T403,40.0,125.0,"['EP', 'T(40340)']",j.eurpolymj.2016.09.022
10,EP/T403-44,,,,T403,44.0,125.0,"['EP', 'T(40344)']",j.eurpolymj.2016.09.022
11,EP/T403-44 filled,1.244,108.0,46.0,,,,"['EP', 'T403-44filled']",j.eurpolymj.2016.09.022
12,EP/T403-44 neat,1.5,15.0,4.9,,,,"['EP', 'T403-44neat']",j.eurpolymj.2016.09.022

File: 3.2 Consolidated View of Tabular Data/Data/3- Sample_Tables_CSV_Normalized/CSV_PDF/j.eurpolymj.2017.08.038.csv
,Samples,Filler amount,Thickness,EMI SE (dB),Frequency,Ref.,Absorption 9 GHz Theory (dB),Absorption 9 GHz Exp (dB),Absorption 12 GHz Theory (dB),Absorption 12 GHz Exp (dB),Multiple reflection (dB)  Exp.,Multiple reflection (dB)  Theory,Vectors,Ref
0,Epoxy/rGO,15 wt%,2.0,21.0,X band,11.0,,,,,,,"['EP', 'rGO']",j.eurpolymj.2017.08.038
1,PEI/rGO,10 wt%,2.3,20.0,X band,59.0,,,,,,,"['PEI', 'rGO']",j.eurpolymj.2017.08.038
2,PMMA (foam)/rGO,1.8 vol%,2.4,13.0,X band,64.0,,,,,,,"['PMMA(foam)', 'rGO']",j.eurpolymj.2017.08.038
3,PMMA/rGO,8 wt%,3.4,30.0,X band,60.0,,,,,,,"['PMMA', 'rGO']",j.eurpolymj.2017.08.038
4,PS/FGN (foam),30 wt%,2.5,29.0,X band,58.0,,,,,,,"['PS', 'FGN(foam)']",j.eurpolymj.2017.08.038
5,PS/TRGO (foam),10 wt%,2.8,18.0,X band,62.0,,,,,,,"['PS', 'TRGO(foam)']",j.eurpolymj.2017.08.038
6,PS/rGO,3.47 vol%,2.5,45.1,X band,57.0,,,,,,,"['PS', 'rGO']",j.eurpolymj.2017.08.038
7,PS/rGO/MWCNT,1.5 wt% rGO + 2 wt% MWCNT,5.6,20.2,X band,63.0,,,,,,,"['PS', 'rGO', 'MWCNT']",j.eurpolymj.2017.08.038
8,Phenolic/rGO,70 wt%,0.2,43.42,X band,61.0,,,,,,,"['Phenolic', 'rGO']",j.eurpolymj.2017.08.038
9,SiO/rGO,20 wt%,1.5,36.0,X band,55.0,,,,,,,"['SiO', 'rGO']",j.eurpolymj.2017.08.038
10,TPU/EG,20 wt%,4.0,16.0,X band,54.0,,,,,,,"['TPU', 'EG']",j.eurpolymj.2017.08.038
11,TPU/G/CNT,10 wt%,3.0,30.0,Ku band,37.0,,,,,,,"['TPU', 'G', 'CNT']",j.eurpolymj.2017.08.038
12,TPU/TRGO5,,,,,,8.18,12.18,7.42,12.57,Negligible,0.0,"['TPU', 'TRGO(5)']",j.eurpolymj.2017.08.038
13,TPU/mTRGO5,,,,,,10.0,21.06,9.93,22.28,Negligible,0.0,"['TPU', 'mTRGO(5)']",j.eurpolymj.2017.08.038
14,TPU/rGO,20 wt%,50.0,20.0,X band,39.0,,,,,,,"['TPU', 'rGO']",j.eurpolymj.2017.08.038
15,UHMWPE/TRGO,0.660 vol%,2.5,28.3,X band,56.0,,,,,,,"['UHMWPE', 'TRGO']",j.eurpolymj.2017.08.038

File: 3.2 Consolidated View of Tabular Data/Data/3- Sample_Tables_CSV_Normalized/CSV_PDF/j.eurpolymj.2019.109292.csv
,Entry,Samples,Tg a (°C),Erb (MPa),E° (MPa),Ve (mol/dm³),Tensile strength (MPa),Elongation at break (%),Shore Hardness (HD),HRC (J/gk),PHRR (W/g),THR (kJ/ g),Peak temperature (°C),a,Tds (°C),Td30 (°C),Tmax b (C),Rsoo (%),Vectors,Ref
0,1.0,DGF/33DDS,180.0,3921.0,36.0,2.48,56.0,8.5,88.3,,,,,,,,,,"['DGF', '(33)DDS']",j.eurpolymj.2019.109292
1,2.0,DGF/44DDS,216.0,2510.0,25.0,1.39,50.2,13.8,86.9,,,,,,,,,,"['DGF', '(44)DDS']",j.eurpolymj.2019.109292
2,3.0,DGEBA/33DDS,178.0,1858.0,17.56,1.46,49.9,8.2,76.6,,,,,,,,,,"['DGEBA', '(33)DDS']",j.eurpolymj.2019.109292
3,4.0,DGEBA/44DDS,237.0,1932.0,16.02,1.18,44.6,10.3,80.5,,,,,,,,,,"['DGEBA', '(44)DDS']",j.eurpolymj.2019.109292
4,1.0,DGF/33DDS,,,,,,,,132.0,128.3,20.5,369.0,,,,,,"['DGF', '(33)DDS']",j.eurpolymj.2019.109292
5,2.0,DGF/44DDS,,,,,,,,222.0,215.0,31.7,370.0,,,,,,"['DGF', '(44)DDS']",j.eurpolymj.2019.109292
6,3.0,DGEBA/ 33DDS,,,,,,,,601.0,553.0,32.3,452.8,,,,,,"['DGEBA', '(33)DDS']",j.eurpolymj.2019.109292
7,4.0,DGEBA/ 44DDS,,,,,,,,516.0,498.8,36.4,449.3,,,,,,"['DGEBA', '(44)DDS']",j.eurpolymj.2019.109292
8,3.0,DGEBA/33DDS,,,,,,,,,,,,184.0,405.0,417.0,418.0,20.0,"['DGEBA', '(33)DDS']",j.eurpolymj.2019.109292
9,4.0,DGEBA/44DDS,,,,,,,,,,,,238.0,397.0,414.0,420.0,14.0,"['DGEBA', '(44)DDS']",j.eurpolymj.2019.109292
10,1.0,DGF/33DDS,,,,,,,,,,,,176.0,324.0,366.0,337.0,27.0,"['DGF', '(33)DDS']",j.eurpolymj.2019.109292
11,2.0,DGF/44DDS,,,,,,,,,,,,215.0,324.0,355.0,339.0,18.0,"['DGF', '(44)DDS']",j.eurpolymj.2019.109292

File: 3.2 Consolidated View of Tabular Data/Data/3- Sample_Tables_CSV_Normalized/CSV_PDF/j.eurpolymj.2020.109507.csv
,Samples,The molar ratio of functional groups *Mass fraction of the whole,Tg (°C),E' (40 °C) (MPa),Maximum temperature of crosslinking peak (°C),"Curing enthalpy, J/g (kJ/mole of epoxy groups)","Heat conduction coefficient, W/mK",Impact strength (),Vectors,Ref
0,DGEBA/BN,,,,,,0.2,,"['DGEBA', 'BN']",j.eurpolymj.2020.109507
1,DGETAM (isotropic phase),,,,,,0.35,,['DGETAM(isotropicphase)'],j.eurpolymj.2020.109507
2,DGETAM (multi-domain LC phase),,,,,,0.38,,['DGETAM(multi-domainLCphase)'],j.eurpolymj.2020.109507
3,DMAP,,,,,,,,['DMAP'],j.eurpolymj.2020.109507
4,LCERisotropic/DAT,,,,,,,170.0,"['LCERisotropic', 'DAT']",j.eurpolymj.2020.109507
5,LCERmezophase/DAT,,,,,,,170.0,"['LCERmezophase', 'DAT']",j.eurpolymj.2020.109507
6,LCERmezophase/DAT/Carbon Fibre,,,,,,,7.61,"['LCERmezophase', 'DAT', 'CarbonFibre']",j.eurpolymj.2020.109507
7,MU22/DDM,1.0,110.0,1045.0,190.5,133.7,,,"['MU22', 'DDM']",j.eurpolymj.2020.109507
8,MU22/DMAP,1.0,114.0,986.0,189.0,240.6,,,"['MU22', 'DMAP']",j.eurpolymj.2020.109507
9,MU22/POSS-OG/,1.0,88.0,1271.0,172.5,192.9,,,"['MU22', 'POSS-OG', '']",j.eurpolymj.2020.109507
10,MU22/POSS-OG/DDM,1.0,101.0,2450.0,175.0,86.4,,,"['MU22', 'POSS-OG', 'DDM']",j.eurpolymj.2020.109507
11,MU22/POSS-OG/SA,1.0,31.0,2023.0,210.0,108.2,,,"['MU22', 'POSS-OG', 'SA']",j.eurpolymj.2020.109507
12,MU22/SA,1.0,36.0,1317.0,203.5,119.3,,,"['MU22', 'SA']",j.eurpolymj.2020.109507

File: 3.2 Consolidated View of Tabular Data/Data/3- Sample_Tables_CSV_Normalized/CSV_PDF/j.ijadhadh.2011.01.002.csv
,Samples,Tg (°C),Impact energy (Jm-1),Modulus (GPa),Yield stress (MPa),Impact energy (Jm-1)_err,Modulus (GPa)_err,Yield stress (MPa)_err,Cohesive failure (%),Adhesive strength (MPa),Adhesive strength (MPa)_err,Vectors,Ref
0,DGEBA/TETA,124.0,36.2,3.1,49.2,6.1,0.1,0.1,,,,"['DGEBA', 'TETA']",j.ijadhadh.2011.01.002
1,DGEBA/AEP,115.0,70.1,2.87,47.3,4.4,0.1,0.1,,,,"['DGEBA', 'AEP']",j.ijadhadh.2011.01.002
2,DGEBA/Pip,80.0,49.8,2.62,46.8,3.4,0.1,0.1,,,,"['DGEBA', 'Pip']",j.ijadhadh.2011.01.002
3,DGEBA/IPD,155.0,33.8,3.77,60.2,2.8,0.1,0.1,,,,"['DGEBA', 'IPD']",j.ijadhadh.2011.01.002
4,DGEBA/AEP,115.0,,,,,,,82.0,19.9,0.8,"['DGEBA', 'AEP']",j.ijadhadh.2011.01.002
5,DGEBA/IPD,155.0,,,,,,,78.0,17.5,0.5,"['DGEBA', 'IPD']",j.ijadhadh.2011.01.002
6,DGEBA/Pip,80.0,,,,,,,,21.0,0.4,"['DGEBA', 'Pip']",j.ijadhadh.2011.01.002
7,DGEBA/TETA,124.0,,,,,,,75.0,16.6,0.8,"['DGEBA', 'TETA']",j.ijadhadh.2011.01.002

File: 3.2 Consolidated View of Tabular Data/Data/3- Sample_Tables_CSV_Normalized/CSV_PDF/j.ijadhadh.2019.102430.csv
,Cods,Samples,Tensile strength (MPa),Elongation at break (%),Molar rations,Synthesis manner,Vectors,Ref
0,A,DGEPEG:DGEBA/APEG:IPDA,0.69,21.0,,,"['DGEPEG', 'DGEBA/APEG', 'IPDA']",j.ijadhadh.2019.102430
1,B,DGEPEG/IPDA,0.6,23.0,,,['DGEPEG/IPDA'],j.ijadhadh.2019.102430
2,C,DGEBA/APEG,0.65,23.0,,,['DGEBA/APEG'],j.ijadhadh.2019.102430
3,D,DGEPEG:DGEBA/APEG:IPDA/ 5.0 wt% SiO2,1.11,29.0,,,"['DGEPEG', 'DGEBA/APEG', 'IPDA/(0.05)SiO2']",j.ijadhadh.2019.102430
4,C,DGEBA/APEG,,,1.0,Non- Combinational,['DGEBA/APEG'],j.ijadhadh.2019.102430
5,F,DGEBA/APEG/5.0wt% SiO2,,,1.0,Non- Combinational,['DGEBA/APEG/5.0wt%SiO2'],j.ijadhadh.2019.102430
6,B,DGEPEG/IPDA,,,1.0,Non- Combinational,['DGEPEG/IPDA'],j.ijadhadh.2019.102430
7,E,DGEPEG/IPDA/5.0wt% SiO2,,,1.0,Non- Combinational,['DGEPEG/IPDA/5.0wt%SiO2'],j.ijadhadh.2019.102430
8,A,DGEPEG:DGEBA/APEG:IPDA,,,1.0,Combinational,"['DGEPEG', 'DGEBA/APEG', 'IPDA']",j.ijadhadh.2019.102430
9,D,DGEPEG:DGEBA/APEG:IPDA/5.0 wt % SiO2,,,1.0,Combinational,"['DGEPEG', 'DGEBA/APEG', 'IPDA/(0.05)SiO2']",j.ijadhadh.2019.102430

File: 3.2 Consolidated View of Tabular Data/Data/3- Sample_Tables_CSV_Normalized/CSV_PDF/j.matchemphys.2012.11.060.csv
,Samples,Flexural strength (MPa),Impact strength (KJ/m²),Shear strength (MPa),Gel time (25 °C) (min),Flexural strength (MPa)_err,Impact strength (KJ/m²)_err,Shear strength (MPa)_err,.1,.2,Eg (kJ/mol),R,R5,ΔH (kJ/mol),a Relaxation ASt JK mol-¹,a Relaxation Tloss °C,B Relaxation kJ mol 1,B Relaxation AS+JK-1 mol-¹,B Relaxation Tloss °C,Vectors,Ref
0,DGEBA/1.0GPPI,96.8,2.3,4.0,130.0,4.3,0.7,0.4,Tan o,713.0,71.7,0.984,0.987,709.0,1630.0,141.3,69.8,222.0,43.2,"['DGEBA', '1.0GPPI']",j.matchemphys.2012.11.060
1,DGEBA/PAN4,51.8,9.8,16.1,720.0,2.3,1.5,1.0,Tan o,309.0,65.0,0.995,0.994,306.0,902.0,38.4,63.3,223.0,65.4,"['DGEBA', 'PAN4']",j.matchemphys.2012.11.060
2,DGEBA/propanediamine,102.0,3.2,2.4,170.0,6.1,0.0,0.4,,,,,,,,,,,,"['DGEBA', 'propanediamine']",j.matchemphys.2012.11.060

File: 3.2 Consolidated View of Tabular Data/Data/3- Sample_Tables_CSV_Normalized/CSV_PDF/j.polymdegradstab.2012.05.020.csv
,Samples,Tonset (°C),Tmax1 (°C),Tmax2 (°C),Residues (800 °C) (%),Cured epoxy resin (wt%),Content of DOPO- POSS (wt%),LOI (%),UL-94,t1 (s),t2 (s),Dripping,Tmax (°C),Vectors,Ref
0,DGEBA/PA650,319.0,372.0,426.0,2.6,,,,,,,,,"['DGEBA', 'PA650']",j.polymdegradstab.2012.05.020
1,DGEBA/PA650/2.5 wt.% DOPO-POSS,316.0,372.0,421.0,4.3,,,,,,,,,"['DGEBA', 'PA650', '(0.025)DOPO-POSS']",j.polymdegradstab.2012.05.020
2,DGEBA/PA650/5 wt.% DOPO-POSS,316.0,364.0,425.0,6.6,,,,,,,,,"['DGEBA', 'PA650', '(0.05)DOPO-POSS']",j.polymdegradstab.2012.05.020
3,DGEBA/PA650/10 wt.% DOPO-POSS,313.0,369.0,426.0,8.4,,,,,,,,,"['DGEBA', 'PA650', '(0.1)DOPO-POSS']",j.polymdegradstab.2012.05.020
4,DOPO-POSS,334.0,479.0,/,40.6,,,,,,,,,['DOPO-POSS'],j.polymdegradstab.2012.05.020
5,DGEBA/DDS,383.0,,,9.9,100.0,0.0,22.0,NR,30.0,/,Yes,430.0,"['DGEBA', 'DDS']",j.polymdegradstab.2012.05.020
6,DGEBA/DDS/10 wt.% DOPO-POSS,382.0,,,20.9,90.0,10.0,24.8,NR,30.0,/,No,426.0,"['DGEBA', 'DDS', '(0.1)DOPO-POSS']",j.polymdegradstab.2012.05.020
7,DGEBA/DDS/2.5 wt.% DOPO-POSS,384.0,,,16.3,97.5,2.5,27.1,V-1,8.0,5.0,No,424.0,"['DGEBA', 'DDS', '(0.025)DOPO-POSS']",j.polymdegradstab.2012.05.020
8,DGEBA/DDS/5 wt.% DOPO-POSS,385.0,,,18.6,95.0,5.0,26.2,NR,44.0,35.0,No,424.0,"['DGEBA', 'DDS', '(0.05)DOPO-POSS']",j.polymdegradstab.2012.05.020
9,DGEBA/PA650,,,,,100.0,0.0,20.0,NR,30.0,/,Yes,,"['DGEBA', 'PA650']",j.polymdegradstab.2012.05.020
10,DGEBA/PA650/10 wt.% DOPO-POSS,,,,,90.0,10.0,25.9,V-1,14.0,15,No,,"['DGEBA', 'PA650', '(0.1)DOPO-POSS']",j.polymdegradstab.2012.05.020
11,DGEBA/PA650/2.5 wt.% DOPO-POSS,,,,,97.5,2.5,21.5,NR,30.0,/,Yes,,"['DGEBA', 'PA650', '(0.025)DOPO-POSS']",j.polymdegradstab.2012.05.020
12,DGEBA/PA650/5 wt.% DOPO-POSS,,,,,95.0,5.0,23.5,NR,30.0,/,Yes,,"['DGEBA', 'PA650', '(0.05)DOPO-POSS']",j.polymdegradstab.2012.05.020
13,DOPO-POSS,334.0,,,40.6,,,,,,,,479.0,['DOPO-POSS'],j.polymdegradstab.2012.05.020

File: 3.2 Consolidated View of Tabular Data/Data/3- Sample_Tables_CSV_Normalized/CSV_PDF/j.polymdegradstab.2015.10.009.csv
,Samples,T5% (°C),"Tmax max (C)""",The rate of Tmax max (wt%/min),Residue (700 °C) (wt%),C-C Area (%),C-O Area (%),C-N Area (%),Retention Time (min),M,Assigned structure,I (s)a,IRR (kW/m²),eraged HRR (kW/m²),Vectors,Ref
0,Azo-EP-PA,262.1,358.0,3.9,29.7,91.57,3.02,5.41,,,,39.0,344.0,58.0,"['Azo', 'EP', 'PA']",j.polymdegradstab.2015.10.009
1,Azo-EP-PEPA,296.4,362.0,2.6,48.2,90.08,4.68,5.24,,,,45.0,289.0,42.0,"['Azo', 'EP', 'PEPA']",j.polymdegradstab.2015.10.009
2,DGEBA-PA,345.5,394.0,16.3,6.2,95.96,4.06,0.0,4.5,118.0,OH,63.0,694.0,77.0,"['DGEBA', 'PA']",j.polymdegradstab.2015.10.009
3,DGEBA-PEPA,355.6,397.0,10.5,38.1,88.51,11.46,0.0,4.4,94.0,HO,62.0,857.0,61.0,"['DGEBA', 'PEPA']",j.polymdegradstab.2015.10.009

File: 3.2 Consolidated View of Tabular Data/Data/3- Sample_Tables_CSV_Normalized/CSV_PDF/j.polymdegradstab.2015.10.011.csv
,Samples,TTI (s),THR (MJ/m²),PHRR (kW/m²),EHC (MJ/kg),COY (kg/kg),Residue (wt%),TML (wt%),CO₂Y (kg/kg),"Td,5% (°C)",Tmax (°C),Residuals at 700 °C (wt%),Element C,content (wt%) N,content (wt%) o,content (wt%) Al,content (wt%) P,Vectors,Ref
0,2%APHP/EP,54.0,98.0,742.0,22.4,0.12,13.3,86.7,1.74,362.0,376.0,18.1,74.85,9.37,13.78,0.58,1.42,"['(0.02)APHP', 'EP']",j.polymdegradstab.2015.10.011
1,4%APHP/EP,58.0,95.0,540.0,22.0,0.12,16.5,83.5,1.75,361.0,375.0,22.9,41.66,4.34,41.01,5.06,8.12,"['(0.04)APHP', 'EP']",j.polymdegradstab.2015.10.011
2,6%APHP/EP,55.0,93.0,603.0,21.4,0.14,15.0,85.0,1.76,362.0,377.0,24.2,39.99,3.8,40.58,5.08,10.55,"['(0.06)APHP', 'EP']",j.polymdegradstab.2015.10.011
3,APHP,,,,,,,,,416.0,486.0,45.8,,,,,,['APHP'],j.polymdegradstab.2015.10.011
4,EP,56.0,144.0,1420.0,29.9,0.13,6.0,94.0,2.51,,,,82.78,4.34,12.88,0.0,0.0,['EP'],j.polymdegradstab.2015.10.011
5,Neat EP,,,,,,,,,361.0,376.0,14.1,,,,,,['EP'],j.polymdegradstab.2015.10.011

File: 3.2 Consolidated View of Tabular Data/Data/3- Sample_Tables_CSV_Normalized/CSV_PDF/j.polymdegradstab.2016.06.010.csv
,Samples,Flame inhibition effect (%),Charring effect (%),Barrier and protective effect (%),LOI (%),UL-94,Unnamed: 4,DGEBA (g),DDM (g),APHP (g),APHP (wt%),DOPO (g),DOPO (wt%),P content (wt%),P Ratio in residues (%),Char yield (%),Initial P ratio in samples (%),Reserved P ratio in total P (%),Released P ratio in total P (%),Vectors,Ref
0,1%APHP/1%DOPO/EF,,,,,,,100.0,24.99,1.28,1.0,1.28,1.0,0.35,,,,,,"['(0.01)APHP', '(0.01)DOPO', 'EF']",j.polymdegradstab.2016.06.010
1,1%APHP/1%DOPO/EP,,,,31.7,Unrated,No,,,,,,,,,,,,,"['(0.01)APHP', '(0.01)DOPO', 'EP']",j.polymdegradstab.2016.06.010
2,1%APHP/2%DOPO/EP,,,,34.7,V-1,No,100.0,24.69,1.29,1.0,2.57,2.0,0.49,,,,,,"['(0.01)APHP', '(0.02)DOPO', 'EP']",j.polymdegradstab.2016.06.010
3,2%APHP/2%DOPO/EP,,,,37.2,V-1,No,100.0,24.68,2.6,2.0,2.6,2.0,0.69,,,,,,"['(0.02)APHP', '(0.02)DOPO', 'EP']",j.polymdegradstab.2016.06.010
4,2%APHP/4%DOPO/EP,41.2,17.4,28.2,39.5,V-0,No,100.0,24.07,2.64,2.0,5.28,4.0,0.98,4.86,16.8,0.98,83.7,16.3,"['(0.02)APHP', '(0.04)DOPO', 'EP']",j.polymdegradstab.2016.06.010
5,3%APHP/3%DOPO/EP,40.8,21.8,30.1,39.3,V-1,No,100.0,24.37,3.97,3.0,3.97,3.0,1.04,,,,,,"['(0.03)APHP', '(0.03)DOPO', 'EP']",j.polymdegradstab.2016.06.010
6,6% APHP/EP,,,,33.1,Unrated,No,,,,,,,,,,,,,"['(0.06)APHP', 'EP']",j.polymdegradstab.2016.06.010
7,6% DOPO/EP,,,,38.5,V-1,No,,,,,,,,,,,,,"['(0.06)DOPO', 'EP']",j.polymdegradstab.2016.06.010
8,6%APHP/EP,29.4,14.4,28.6,,,,100.0,25.28,8.0,6.0,-,-,1.22,4.66,15.0,1.22,57.4,42.6,"['(0.06)APHP', 'EP']",j.polymdegradstab.2016.06.010
9,6%DOPO/EP,36.8,9.2,15.4,,,,100.0,23.52,-,-,7.88,6.0,0.86,2.19,10.1,0.86,25.6,74.4,"['(0.06)DOPO', 'EP']",j.polymdegradstab.2016.06.010
10,EP,,,,26.2,Unrated,Yes,,,,,,,,0.0,6.0,0.0,0.0,0.0,['EP'],j.polymdegradstab.2016.06.010
11,Pure EP,,,,,,,100.0,25.28,-,-,-,-,-,,,,,,['EP'],j.polymdegradstab.2016.06.010

File: 3.2 Consolidated View of Tabular Data/Data/3- Sample_Tables_CSV_Normalized/CSV_PDF/j.polymdegradstab.2016.06.011.csv
,Samples,Energy (J),Impact strength (KJ/m²),TTI (s),THR (MJ/m²),Time PHRR (s),PHRR (kW/m²),TSP (m²),EHC (MJ/kg),W (%),TTI (s)_err,THR (MJ/m²)_err,Time PHRR (s)_err,PHRR (kW/m²)_err,TSP (m²)_err,EHC (MJ/kg)_err,W (%)_err,EP,MH,3TT-3BA,Ethylenediamine,WN (%),Wc (%),Ws (%),WOther (%),Carbonaceous char (%),Tonset (°C),Tmax1 b (C),Tmax2 (°C),W (800°C) (%),W800°C_theo d (%),Vectors,Ref
0,3TT-3BA,,,,,,,,,,,,,,,,,,,,,,,,,,147.0,136.0,363.0,56.9,-,['3TT-3BA'],j.polymdegradstab.2016.06.011
1,EP,0.181,5.0,11.0,142.0,140.0,781.0,50.4,31.2,5.6,2.0,4.0,5.0,16.0,0.5,0.4,0.5,100.0,0.0,0.0,7.0,,,,,,209.0,174.0,363.0,7.7,-,['EP'],j.polymdegradstab.2016.06.011
2,EP/B,0.219,6.1,17.0,108.0,175.0,454.0,27.3,24.5,23.7,3.0,3.0,5.0,12.0,0.5,0.4,0.8,100.0,0.0,20.0,7.0,3.12,75.28,0.57,21.03,17.8,144.0,143.0,370.0,23.0,15.9,['EP/B'],j.polymdegradstab.2016.06.011
3,EP/MH,0.107,2.9,14.0,123.0,145.0,518.0,33.9,28.7,17.5,2.0,3.0,5.0,13.0,0.5,0.4,0.8,,,,,2.02,34.18,0.0,63.8,5.9,154.0,138.0,336.0,19.4,17.9,"['EP', 'MH']",j.polymdegradstab.2016.06.011
4,EP/MH/B1°,,,,,,,,,,,,,,,,,100.0,10.0,5.0,7.0,,,,,,,,,,,"['EP', 'MH', 'B1°']",j.polymdegradstab.2016.06.011
5,EP/MH/B2,0.19,5.2,16.0,102.0,230.0,353.0,28.9,24.3,19.8,2.0,3.0,5.0,11.0,0.5,0.4,0.8,,,,,2.48,49.94,0.38,47.2,9.9,181.0,144.0,323.0,30.4,16.9,"['EP', 'MH', 'B2']",j.polymdegradstab.2016.06.011
6,EP/MH/B2d,,,,,,,,,,,,,,,,,100.0,10.0,10.0,7.0,,,,,,,,,,,"['EP', 'MH', 'B2d']",j.polymdegradstab.2016.06.011
7,EP/MH³,,,,,,,,,,,,,,,,,100.0,20.0,0.0,7.0,,,,,,,,,,,"['EP', 'MH³']",j.polymdegradstab.2016.06.011

File: 3.2 Consolidated View of Tabular Data/Data/3- Sample_Tables_CSV_Normalized/CSV_PDF/j.polymdegradstab.2016.11.023.csv
,Samples,.1,EP,EP/9%BPS-BPP,DGEBA (g),DDM (g),BPS-BPP (g),BPS-BPP (wt%),Tonset (°C),Tmax (°C),a-max a (%/°C),Residue (700 °C) (wt%),Unnamed: 6,Vectors,Ref
0,BPS-BPP,,,,,,,,276.2,305.9,0.19,57.1,/,['BPS-BPP'],j.polymdegradstab.2016.11.023
1,EP,,,,80.0,21.5,-,-,386.1,400.8,2.23,16.6,/,['EP'],j.polymdegradstab.2016.11.023
2,EP/12%BPS-BPP,,,,80.0,21.5,13.8,12.0,,,,,,"['EP', '(0.12)BPS-BPP']",j.polymdegradstab.2016.11.023
3,EP/3%BPS-BPP,,,,80.0,21.5,3.1,3.0,331.3,372.5,1.29,22.5,17.8,"['EP', '(0.03)BPS-BPP']",j.polymdegradstab.2016.11.023
4,EP/6%BPS-BPP,,,,80.0,21.5,6.5,6.0,330.0,365.9,1.33,24.6,19.0,"['EP', '(0.06)BPS-BPP']",j.polymdegradstab.2016.11.023
5,EP/9%BPS-BPP,,,,80.0,21.5,10.0,9.0,327.5,363.0,1.34,26.1,20.2,"['EP', '(0.09)BPS-BPP']",j.polymdegradstab.2016.11.023
6,Flynn-Wall-Ozawa eq f,E,57.4,56.0,,,,,,,,,,"['Flynn', 'Wall', 'Ozawaeqf']",j.polymdegradstab.2016.11.023
7,Kissinger and Crane eqe,E a,53.1,51.8,,,,,,,,,,['KissingerandCraneeqe'],j.polymdegradstab.2016.11.023

File: 3.2 Consolidated View of Tabular Data/Data/3- Sample_Tables_CSV_Normalized/CSV_PDF/j.polymdegradstab.2018.08.007.csv
,Samples,T(°C),T5% (°C),T10% (°C),Tmax (°C),Char yield (600 °C),Char yield (600 °C)_err,DGEBA (g),DDS (g),DPO-PHE (g),DOPO-PHE (g),P (wt%),Vectors,Ref
0,EP/DOPO-PHE-P-0.3,148.5,371.3,384.3,405.2,2.0,5.3,100.0,26.96,-,5.3,0.3,"['EP/DOPO', 'PHE', 'P(0.3)']",j.polymdegradstab.2018.08.007
1,EP/DOPO-PHE-P-0.5,152.2,362.7,376.7,400.9,2.0,6.1,100.0,25.85,-,9.01,0.5,"['EP/DOPO', 'PHE', 'P(0.5)']",j.polymdegradstab.2018.08.007
2,EP/DOPO-PHE-P-0.7,153.7,349.7,369.7,400.5,2.0,7.2,100.0,24.7,-,12.87,0.7,"['EP/DOPO', 'PHE', 'P(0.7)']",j.polymdegradstab.2018.08.007
3,EP/DOPO-PHE-P-0.9,147.0,344.7,364.0,397.6,2.0,7.8,100.0,23.49,-,16.89,0.9,"['EP/DOPO', 'PHE', 'P(0.9)']",j.polymdegradstab.2018.08.007
4,EP/DPO-PHE-P-0.3,155.6,379.3,391.3,413.2,2.0,1.5,100.0,26.97,5.12,-,0.3,"['EP/DPO', 'PHE', 'P(0.3)']",j.polymdegradstab.2018.08.007
5,EP/DPO-PHE-P-0.5,154.0,369.7,384.7,408.6,2.0,2.7,100.0,25.86,8.69,-,0.5,"['EP/DPO', 'PHE', 'P(0.5)']",j.polymdegradstab.2018.08.007
6,EP/DPO-PHE-P-0.7,151.6,366.3,379.7,404.2,2.0,4.8,100.0,24.71,12.4,-,0.7,"['EP/DPO', 'PHE', 'P(0.7)']",j.polymdegradstab.2018.08.007
7,EP/DPO-PHE-P-0.9,154.4,353.7,375.0,405.9,2.0,5.3,100.0,23.25,16.31,-,0.9,"['EP/DPO', 'PHE', 'P(0.9)']",j.polymdegradstab.2018.08.007
8,EP/P-0,144.0,388.3,395.5,415.9,1.0,9.1,100.0,28.55,-,-,0.0,['EP/P(0)'],j.polymdegradstab.2018.08.007
9,Samples,2.0,3.0,3.0,3.0,(wt%) ,0.2,,,,,,['Samples'],j.polymdegradstab.2018.08.007

File: 3.2 Consolidated View of Tabular Data/Data/3- Sample_Tables_CSV_Normalized/CSV_PDF/j.polymdegradstab.2019.06.024.csv
,Samples,LOI (%),UL94 (3 mm) av-t1(s),UL94 (3 mm) av-t2(s),UL94 (3 mm) Dripping,UL94 (3 mm) Rating,TTI (s),THR (MJ/m²),pk1-HRR (kW/m²),TML (wt%),EHC (MJ/kg),COY (kg/kg),CO₂Y (kg/kg),TSR (m²/m²),TTI (s)_err,Td1% (°C),Char yields at 700 °C (wt%),Vectors,Ref
0,2%ABD/EP,32.3,7.4,5.8,No,V-1,,,,,,,,,,,,"['(0.02)ABD', 'EP']",j.polymdegradstab.2019.06.024
1,3%ABD/EP,36.2,1.7,4.6,No,V-0,,101.5,1043.0,87.7,22.6,0.12,1.78,5709.0,51.0,344.0,19.8,"['(0.03)ABD', 'EP']",j.polymdegradstab.2019.06.024
2,3%DOPO/EP,35.5,46.4,-,No,NR,,91.9,1182.0,88.7,21.5,0.14,1.62,6003.0,52.0,340.0,20.9,"['(0.03)DOPO', 'EP']",j.polymdegradstab.2019.06.024
3,4%ABD/EP,39.1,1.4,3.2,No,V-0,,94.3,933.0,87.1,21.4,0.13,1.68,5618.0,51.0,,,"['(0.04)ABD', 'EP']",j.polymdegradstab.2019.06.024
4,EP,24.7,50.8,-,No,NR,,143.6,1420.0,92.2,29.9,0.13,2.51,5912.0,56.0,369.0,15.7,['EP'],j.polymdegradstab.2019.06.024
5,Error range,,,,,,,2.0,45.0,0.5,0.5,0.01,0.03,64.0,1.0,,,['Errorrange'],j.polymdegradstab.2019.06.024

File: 3.2 Consolidated View of Tabular Data/Data/3- Sample_Tables_CSV_Normalized/CSV_PDF/j.polymdegradstab.2019.07.005.csv
,Samples,.1,DGEBA/15%PA-AEP,DGEBA/20%PA-AEP,T5% (°C),Tmax (°C),Rate at Tmax (%/min),Residue (800 °C) (wt%),TTI (s),Tp (s),PHRR (kW/m²),FIGRA (kW/m²s),THR (MJ/m²),PSPR (m²/s),TSP (m²),Char residue (wt%),TTI (s)_err,Tp (s)_err,PHRR (kW/m²)_err,THR (MJ/m²)_err,PSPR (m²/s)_err,TSP (m²)_err,Char residue (wt%)_err,Vectors,Ref
0,EP/15% PA-AEP,,,,324.8,382.0,26.5,18.4,,,,,,,,,,,,,,,,"['EP', '(0.15)PA-AEP']",j.polymdegradstab.2019.07.005
1,EP/20% AEP,,,,326.2,364.5,23.2,5.9,50.0,105.0,1274.0,12.1,93.2,0.53,68.2,2.8,1.0,3.0,60.0,2.0,0.02,2.5,0.2,"['EP', '(0.2)AEP']",j.polymdegradstab.2019.07.005
2,EP/20% PA-AEP,,,,304.5,375.0,17.2,20.6,82.0,95.0,708.0,7.5,41.9,0.27,13.1,35.2,2.0,2.0,36.0,1.0,0.01,0.5,1.0,"['EP', '(0.2)PA-AEP']",j.polymdegradstab.2019.07.005
3,Flynn-Wall-Ozawa eq,E,89.73,110.68,,,,,,,,,,,,,,,,,,,,"['Flynn', 'Wall', 'Ozawaeq']",j.polymdegradstab.2019.07.005
4,Kissinger and Crane eqe,E,88.05,108.75,,,,,,,,,,,,,,,,,,,,['KissingerandCraneeqe'],j.polymdegradstab.2019.07.005
5,PA-AEP,,,,222.3,227.3,11.2,25.6,,,,,,,,,,,,,,,,['PA-AEP'],j.polymdegradstab.2019.07.005

File: 3.2 Consolidated View of Tabular Data/Data/3- Sample_Tables_CSV_Normalized/CSV_PDF/j.polymdegradstab.2020.109153.csv
,Samples,E(kj.mol-1),Preexponential factor (s⁻¹),Correlation coefficient,Standard deviation,"T1 ""(°C)",T2 (°C),HCI release ratio (%),Dehydrochlorination efficiency (%),Vectors,Ref
0,PVC,108.0,5.0,0.9965,0.0242,225.0,264.0,100.0,0.0,['PVC'],j.polymdegradstab.2020.109153
1,PVC/(LDH + CNTs)b,102.0,8.7,0.9904,0.0599,,,,,"['PVC', '(LDH+CNTs)b']",j.polymdegradstab.2020.109153
2,PVC/CNTsb,97.0,3.6,0.9956,0.0242,,,,,"['PVC', 'CNTsb']",j.polymdegradstab.2020.109153
3,PVC/LDH,118.0,4.3,0.9986,0.0165,,,,,"['PVC', 'LDH']",j.polymdegradstab.2020.109153
4,PVC/LDH/CNTs,188.0,3.5,0.9944,0.0665,272.0,300.0,57.8,42.2,"['PVC', 'LDH', 'CNTs']",j.polymdegradstab.2020.109153
5,PVC/LDH/CNTs,188.0,3.5,0.9944,0.0665,277.0,300.0,35.2,64.8,"['PVC', 'LDH', 'CNTs']",j.polymdegradstab.2020.109153
6,PVC/LDH/CNTs,218.0,1.8,0.9926,0.0425,272.0,300.0,57.8,42.2,"['PVC', 'LDH', 'CNTs']",j.polymdegradstab.2020.109153
7,PVC/LDH/CNTs,218.0,1.8,0.9926,0.0425,277.0,300.0,35.2,64.8,"['PVC', 'LDH', 'CNTs']",j.polymdegradstab.2020.109153
8,PVC/Mg-LDH/CNTs,,,,,231.0,268.0,77.9,22.1,"['PVC', 'Mg-LDH', 'CNTs']",j.polymdegradstab.2020.109153
9,PVC/Zn-LDH/CNTs,,,,,229.0,274.0,78.9,21.1,"['PVC', 'Zn-LDH', 'CNTs']",j.polymdegradstab.2020.109153

File: 3.2 Consolidated View of Tabular Data/Data/3- Sample_Tables_CSV_Normalized/CSV_PDF/j.polymdegradstab.2020.109479.csv
,Samples,Elongation at break (%),Impact strength (KJ/m²),Tensile strength (MPa),Elongation at break (%)_err,PHRR (kW/m²),THR (MJ/m²),Residue (wt%),TTI (s),TSR (m²/m²),EHC (MJ/kg),Residue (wt%)_err,TTI (s)_err,EP,DDM,APP,HPCA,Vectors,Ref
0,EP,4.715,7.1,41.325,0.112,138510.0,931.0,0.1,53.0,498515.0,22.1,0.2,2.0,100.0,25.0,-,-,['EP'],j.polymdegradstab.2020.109479
1,EP/APP,4.012,6.23,33.895,0.102,126710.0,62.0,32.5,34.0,3501.0,20.14,1.0,1.0,100.0,25.0,14.0,-,"['EP', 'APP']",j.polymdegradstab.2020.109479
2,EP/APP/HPCA,5.323,8.56,37.1234,0.109,3405.0,53.0,39.9,31.0,219410.0,17.7,1.3,1.0,100.0,25.0,7.0,7.0,"['EP', 'APP', 'HPCA']",j.polymdegradstab.2020.109479
3,EP/HPCA,6.015,9.94,38.462,0.085,12009.0,841.0,12.1,28.0,351213.0,21.7,1.1,3.0,100.0,25.0,-,14.0,"['EP', 'HPCA']",j.polymdegradstab.2020.109479

File: 3.2 Consolidated View of Tabular Data/Data/3- Sample_Tables_CSV_Normalized/CSV_PDF/j.polymdegradstab.2021.109548.csv
,Samples,T5% (°C),Tmax (°C),Rmax (%/min),Char residue (800 °C) (%),Tg (°C),E (50 °C) (MPa),E' (Tg + 40°C) (MPa),Ve (mol/m³),TTI (s),PHRR (kW/m²),THR (MJ/m²),TTP (s),EHC (MJ/kg),TSP (m²),COY (kg/kg),FIGRA (kW/m²s),Residue (%,EHC (MJ/kg)_err,TSP (m²)_err,COY (kg/kg)_err,FIGRA (kW/m²s)_err,Residue (%_err,Vectors,Ref
0,EP,371.0,388.0,17.0,18.1,,,,,,,,,,,,,,,,,,,['EP'],j.polymdegradstab.2021.109548
1,EP/VFD-5,349.0,380.0,12.4,19.5,,,,,,,,,,,,,,,,,,,"['EP', 'VFD(5)']",j.polymdegradstab.2021.109548
2,EP/VFD-7.5,341.0,375.0,12.0,19.2,,,,,,,,,,,,,,,,,,,"['EP', 'VFD(7.5)']",j.polymdegradstab.2021.109548
3,EP/VFD-10,333.0,371.0,11.3,20.0,,,,,,,,,,,,,,,,,,,"['EP', 'VFD(10)']",j.polymdegradstab.2021.109548
4,EP/VFD-12.5,332.0,368.0,10.7,24.5,,,,,,,,,,,,,,,,,,,"['EP', 'VFD(12.5)']",j.polymdegradstab.2021.109548
5,Cal-EP/VFD,364.0,388.0,,18.8,,,,,,,,,,,,,,,,,,,"['Cal-EP', 'VFD']",j.polymdegradstab.2021.109548
6,EP,371.0,388.0,,18.1,164.0,2273.0,49.5,4159.0,55.0,141941.0,80.0,1322.0,25.4,26.3,0.071,10.8,12.0,0.9,2.1,0.005,0.5,2.2,['EP'],j.polymdegradstab.2021.109548
7,EP/VFD-10,,,,,149.0,2510.0,36.9,3201.0,60.0,982.0,71.0,1202.0,24.4,23.7,0.091,8.2,19.5,1.0,1.4,0.005,0.5,1.2,"['EP', 'VFD(10)']",j.polymdegradstab.2021.109548
8,EP/VFD-12.5,,,,,146.0,2407.0,31.2,2724.0,61.0,941.0,66.0,1272.0,22.7,23.3,0.099,7.4,19.9,1.2,1.2,0.005,0.4,1.2,"['EP', 'VFD(12.5)']",j.polymdegradstab.2021.109548
9,EP/VFD-5,,,,,155.0,2486.0,45.4,3888.0,59.0,123438.0,753.0,124.0,24.8,23.7,0.079,10.0,16.7,1.1,1.4,0.002,0.5,1.3,"['EP', 'VFD(5)']",j.polymdegradstab.2021.109548
10,EP/VFD-7.5,,,,,150.0,2668.0,36.8,3185.0,632.0,1022.0,72.0,1322.0,24.3,23.7,0.081,7.7,18.2,1.1,1.0,0.004,0.5,1.2,"['EP', 'VFD(7.5)']",j.polymdegradstab.2021.109548
11,Exp-EP/VFD,332.0,368.0,,24.5,,,,,,,,,,,,,,,,,,,"['Exp-EP', 'VFD']",j.polymdegradstab.2021.109548
12,VFD,212.0,212.0,,23.9,,,,,,,,,,,,,,,,,,,['VFD'],j.polymdegradstab.2021.109548

File: 3.2 Consolidated View of Tabular Data/Data/3- Sample_Tables_CSV_Normalized/CSV_PDF/j.progpolymsci.2021.101366.csv
,Samples,Curing agent,P content (wt%),LOI (%),UL-94,Tg (°C),CY (%),Ref.,P (wt%),CY (wt%),Tgb (°C),T5% C (C),Reduction PHRR (%),Reduction THR (%),Unnamed: 2,Vectors,Ref
0,CE-,DDM,2.4,28.5,1.0,137.5,23.5,62.0,,,,,,,,"['CE', '']",j.progpolymsci.2021.101366
1,1,DICY,2.52,31.2,0.0,133.8,42.4,,,,,,,,,['1'],j.progpolymsci.2021.101366
2,CE-,DDM,/,31.6,0.0,156.6,26.68,63.0,,,,,,,,"['CE', '']",j.progpolymsci.2021.101366
3,2,DICY,,32.4,0.0,159.2,33.24,,,,,,,,,['2'],j.progpolymsci.2021.101366
4,CE-,MeTHPA,,36.5,0.0,156.8,42.19,64.0,,,,,,,,"['CE', '']",j.progpolymsci.2021.101366
5,3,DDM,,39.2,0.0,166.1,42.85,,,,,,,,,['3'],j.progpolymsci.2021.101366
6,CE-,DDS,,32.5,0.0,159.8,38.48,65.0,,,,,,,,"['CE', '']",j.progpolymsci.2021.101366
7,4,DDM,,31.1,0.0,157.7,31.01,,,,,,,,,['4'],j.progpolymsci.2021.101366
8,CTP-,DDM,5.8,33.5,0.0,167.0,39.0,66.0,,,,,,,,"['CTP', '']",j.progpolymsci.2021.101366
9,EP,DDS,5.6,34.3,0.0,/,,,,,,,,,,['EP'],j.progpolymsci.2021.101366
10,DE-,DDS,,30.0,0.0,124.0,18.7,53.0,2.49,,,,,,,"['DE', '']",j.progpolymsci.2021.101366
11,1,PN,,27.0,0.0,117.0,20.7,,2.23,,,,,,,['1'],j.progpolymsci.2021.101366
12,DE-,DDS,,32.0,0.0,254.0,32.0,54.0,4.5,,,,,,,"['DE', '']",j.progpolymsci.2021.101366
13,2,PN,,34.0,0.0,181.0,37.0,,4.8,,,,,,,['2'],j.progpolymsci.2021.101366
14,DE-,DDS,,32.0,0.0,/,/,55.0,2.89,,,,,,,"['DE', '']",j.progpolymsci.2021.101366
15,3,PN,,32.0,0.0,/,,,2.89,,,,,,,['3'],j.progpolymsci.2021.101366
16,DE-4,DDS,,/,0.0,143.0,27.5,56.0,2.2,,,,,,,['DE(4)'],j.progpolymsci.2021.101366
17,DE-5,DDS,,/,0.0,140.0,27.8,56.0,2.24,,,,,,,['DE(5)'],j.progpolymsci.2021.101366
18,DE-,DDS,,33.0,0.0,178.0,29.5,57.0,3.63,,,,,,,"['DE', '']",j.progpolymsci.2021.101366
19,6,PN,,28.0,0.0,155.0,41.0,,3.29,,,,,,,['6'],j.progpolymsci.2021.101366
20,TGDDM + DPBAEP,DDS,,33.4,0.0,244.0,4.2,58.0,0.5,,,,,,,['TGDDM+DPBAEP'],j.progpolymsci.2021.101366
21,BPHPPO-EP,DDS,7.79,34.0,/,/,,68.0,,51.8,,,,,,"['BPHPPO', 'EP']",j.progpolymsci.2021.101366
22,EP1,DDM,6.5,31.4,V-0,183.0,,71.0,,53.0,,,,,,['EP1'],j.progpolymsci.2021.101366
23,EP2,DDM,7.18,32.8,V-0,214.0,,71.0,,58.0,,,,,,['EP2'],j.progpolymsci.2021.101366
24,BEU-EP,DDM,5.18,38.4,V-0,112.0,,74.0,,23.4,,,,,,"['BEU', 'EP']",j.progpolymsci.2021.101366
25,0D,,,,,,,,,,,,,,Zero-dimensional,['0D'],j.progpolymsci.2021.101366
26,1D,,,,,,,,,,,,,,One-dimensional,['1D'],j.progpolymsci.2021.101366
27,2D,,,,,,,,,,,,,,Two-dimensional,['2D'],j.progpolymsci.2021.101366
28,3D,,,,,,,,,,,,,,Three-dimensional,['3D'],j.progpolymsci.2021.101366
29,AHRR,,,,,,,,,,,,,,Average of heat release rate,['AHRR'],j.progpolymsci.2021.101366
30,AI,,,,,,,,,,,,,,1-(3-Aminopropyl)-imidazole,['AI'],j.progpolymsci.2021.101366
31,APP,,,,,,,,,,,,,,Ammonium polyphosphate,['APP'],j.progpolymsci.2021.101366
32,BAMPO,,,,,,,,,,,,,,is(m-aminophenyl)methylphosphine oxide,['BAMPO'],j.progpolymsci.2021.101366
33,BDP,,,,,,,,,,,,,,Bisphenol A bis(diphenyl phosphate),['BDP'],j.progpolymsci.2021.101366
34,BIM,,,,,,,,,,,,,,Benzimidazole,['BIM'],j.progpolymsci.2021.101366
35,CNT,,,,,,,,,,,,,,Carbon nanotube,['CNT'],j.progpolymsci.2021.101366
36,CTP-EP,,,,,,,,,,,,,,Hexa-[4-(glycidyloxycarbonyl),"['CTP', 'EP']",j.progpolymsci.2021.101366
37,CY,,,,,,,,,,,,,,Char yield,['CY'],j.progpolymsci.2021.101366
38,D230,,,,,,,,,,,,,,"o, O'-Bis(2-aminopropyl)polypropyleneglyco)",['D230'],j.progpolymsci.2021.101366
39,DDM,,,,,,,,,,,,,,"4, 4'-Methylene-dianiline",['DDM'],j.progpolymsci.2021.101366
40,DDM + BPD,,0.75,36.9,0.0,,,86.0,,18.1,160.0,310.0,21.7,31.4,,"['DDM', 'BPD']",j.progpolymsci.2021.101366
41,DDM + DPT,,0.75,36.5,0.0,,,87.0,,17.8,169.0,322.0,28.6,30.9,,"['DDM', 'DPT']",j.progpolymsci.2021.101366
42,DDS,,,,,,,,,,,,,,"4, 4'-Diaminodiphenyl sulfone",['DDS'],j.progpolymsci.2021.101366
43,DDS + DIB,,0.75,36.8,0.0,,,88.0,,24.0,186.0,347.0,58.4,27.3,,"['DDS', 'DIB']",j.progpolymsci.2021.101366
44,DDS + DIB,,0.75,36.7,0.0,,,89.0,,23.5,192.0,339.0,41.1,24.2,,"['DDS', 'DIB']",j.progpolymsci.2021.101366
45,DETA,,,,,,,,,,,,,,Diethylenetriamine,['DETA'],j.progpolymsci.2021.101366
46,DGEBA,,,,,,,,,,,,,,Diglycidyl ether of bisphenol A,['DGEBA'],j.progpolymsci.2021.101366
47,DICY,,,,,,,,,,,,,,Dicyandiamide,['DICY'],j.progpolymsci.2021.101366
48,DMA,,,,,,,,,,,,,,Dynamic mechanical analysis,['DMA'],j.progpolymsci.2021.101366
49,DOPO,,,,,,,,,,,,,,"9, 10-Dihydro-9-oxa-10-phosphaphenanthrene-10- oxide",['DOPO'],j.progpolymsci.2021.101366
50,DSC,,,,,,,,,,,,,,Differential scanning calorimetry,['DSC'],j.progpolymsci.2021.101366
51,EHPP,,,,,,,,,,,,,,Phosphonohydrazidic acid,['EHPP'],j.progpolymsci.2021.101366
52,EP,,,,,,,,,,,,,,Epoxy resin,['EP'],j.progpolymsci.2021.101366
53,FT-IR,,,,,,,,,,,,,,Fourier transform infrared spectroscopy,"['FT', 'IR']",j.progpolymsci.2021.101366
54,GO,,,,,,,,,,,,,,Graphene oxide,['GO'],j.progpolymsci.2021.101366
55,HGCP,,,,,,,,,,,,,,Hexaglycidyl cyclotriphosphazene,['HGCP'],j.progpolymsci.2021.101366
56,HRR,,,,,,,,,,,,,,Heat release rate,['HRR'],j.progpolymsci.2021.101366
57,IFR,,,,,,,,,,,,,,Intumescent flame retardant,['IFR'],j.progpolymsci.2021.101366
58,IPDA,,,,,,,,,,,,,,Isophorone diamine,['IPDA'],j.progpolymsci.2021.101366
59,LDH,,,,,,,,,,,,,,Layered double hydroxide,['LDH'],j.progpolymsci.2021.101366
60,LOI,,,,,,,,,,,,,,Limited oxygen index,['LOI'],j.progpolymsci.2021.101366
61,MCC,,,,,,,,,,,,,,Micro combustion calorimeter,['MCC'],j.progpolymsci.2021.101366
62,MMT,,,,,,,,,,,,,,Montmorillonite,['MMT'],j.progpolymsci.2021.101366
63,MeHHPA,,,,,,,,,,,,,,Methylhexahydrophthalic anhydride,['MeHHPA'],j.progpolymsci.2021.101366
64,MeTHPA,,,,,,,,,,,,,,Methyl tetrahydrophthalic anhydride,['MeTHPA'],j.progpolymsci.2021.101366
65,NR,,,,,,,,,,,,,,No rating,['NR'],j.progpolymsci.2021.101366
66,PA,,,,,,,,,,,,,,Phytic acid,['PA'],j.progpolymsci.2021.101366
67,PEI,,,,,,,,,,,,,,Polyethylenimine,['PEI'],j.progpolymsci.2021.101366
68,PEPA,,,,,,,,,,,,,,"1-Oxo-4-hydroxymethyl-2,6,7-trioxa-",['PEPA'],j.progpolymsci.2021.101366
69,PHRR,,,,,,,,,,,,,,Peak heat release rate,['PHRR'],j.progpolymsci.2021.101366
70,PMDA,,,,,,,,,,,,,,Pyromellitic dianhydride,['PMDA'],j.progpolymsci.2021.101366
71,PN,,,,,,,,,,,,,,Phenol novolac,['PN'],j.progpolymsci.2021.101366
72,POSS,,,,,,,,,,,,,,Polyhedral oligomeric silsesquioxane,['POSS'],j.progpolymsci.2021.101366
73,PPA,,,,,,,,,,,,,,Polyphosphamide,['PPA'],j.progpolymsci.2021.101366
74,SDR,,,,,,,,,,,,,,Smoke density rate,['SDR'],j.progpolymsci.2021.101366
75,SEM,,,,,,,,,,,,,,Scanning electron microscopy,['SEM'],j.progpolymsci.2021.101366
76,SPR,,,,,,,,,,,,,,Smoke production release,['SPR'],j.progpolymsci.2021.101366
77,T10%,,,,,,,,,,,,,,Temperature at which the thermoset undergoes 10 wt% of weight loss,['T(0.1)'],j.progpolymsci.2021.101366
78,T2%,,,,,,,,,,,,,,Temperature at which the thermoset undergoes 2 wt% of weight loss,['T(0.02)'],j.progpolymsci.2021.101366
79,T5%,,,,,,,,,,,,,,Temperature at which the thermoset undergoes 5 wt% of weight loss,['T(0.05)'],j.progpolymsci.2021.101366
80,TEPA,,,,,,,,,,,,,,Tetraethylenepentamine,['TEPA'],j.progpolymsci.2021.101366
81,h-BN,,,,,,,,,,,,,,Hexagonal boron nitride,"['h', 'BN']",j.progpolymsci.2021.101366
82,mPDA,,,,,,,,,,,,,,"1,3-Phenylenediamine",['mPDA'],j.progpolymsci.2021.101366
83,rGO,,,,,,,,,,,,,,Graphene,['rGO'],j.progpolymsci.2021.101366
