Repository: AMETHYST-2025/CCASL

# CCASL

## Overview
***

This overview displays the main sections of CCASL, known as:
- [ ] 3.1 From Domain Knowledge to a Corpus of PDF Documents (A,B)
- [ ] 3.2 Creation of a Consolidated View of the Publications' Relevant Tables (C)
- [ ] 3.3 Counterexample Detection with g3-Relaxed Equality on Adesit (D)
***

## 3.1 PDF Document Acquisition

The first step is the creation of a PDF database related to your study. 
In this application, parameters have been set in the Python files. 
A sample of the downloaded PDFs is provided in the 'Data Samples' folder.
- [ ] `Approach_a_Journal.py` : Publications extracted from 11 target journals
- [ ] `Approach_b_GoogleScholar.py` : exploits google scholar
- [ ] `Data_Samples` : Sample of 682 PDFs (Approach-a) over 3400, and all the 682 of (approach-b), download [here](https://zenodo.org/records/15115892).
```
python3.9 file.py
```
***

## 3.2 Consolidated View of Tabular Data

This is the most important part of the work because it contains the programs for extraction, relevance recommendation, table normalization, and data integration. 
These programs can be executed in the following order
- [ ] `Table_Extraction.py`: Captures all the tables in a PDF.
- [ ] `Recommendation.py`: Classifies images of tables based on their relevance using keywords.
- [ ] `textract.py` : Contains the code for image preprocessing, and the connection to the Amazon Textract API, but we recommend using the web interface, which also offers a free trial [AWSTextract](https://aws.amazon.com/fr/textract/).
- [ ] `Normalization.py` & `Samples_Normalization.py`: A global rule-based program designed to normalize certain frequent attributes (e.g., chemical properties) in epoxy-amine publications.
- [ ]  `RNN_column_name.py` : A machine learning-based approach for attribute name normalization using RNN.
- [ ] `ChemDataExtractor.py`: is use in `Normalization.py` to detect acronym and abbreviation, notably 'EP' which is usually describe in "Experimental and method".
- [ ] `Data_Integration.py`: Creates an integrated view of the case study from the paper (V(EA), SM_bf, SM_af, Tg).
- [ ] `Data`: Contains samples of intermediate results, more data is given on [zotero](https://zenodo.org/records/15115892).
***

## 3.3 CounterExample detection

- [ ] The file `Tg_SM.xlsx` contains the results of `Data_Integration.py`, after manual cleaning and completing, the results are save in: `Tg_SM_clean.xlsx`.
- [ ] Use the file `Tg_SM_clean.csv` to visualize counterexamples on [ADESIT](https://adesit.liris.cnrs.fr/).
- [ ] The file `CCASL_counterexamples.xlsx` Contains highlighted counterexamples for the following parameters: ε_bf = 330 MPa, ε_af = 8 MPa, and ε_Tg = 12°C.

***

## Associated paper
(preprint) Aymar TCHAGOUE, Véronique EGLIN, Sébastien PRUVOST, Jean-Marc PETIT, Jannick DUCHET-RUMEAU, Jean-Francois GERARD. "CCASL: Counterexamples to Comparative Analysis of Scientific Literature - Application to Polymers." *Journal of Intelligent Information Systems* [10.21203/rs.3.rs-6074889/v1](https://doi.org/10.21203/rs.3.rs-6074889/v1).

# 3.2 Consolidated View of Tabular Data

This is the most important part of the work because it contains the programs for extraction, relevance recommendation, table normalization, and data integration. 
These programs can be executed in the following order
- [ ] `Table_Extraction.py`: Captures all the tables in a PDF.
- [ ] `Recommendation.py`: Classifies images of tables based on their relevance using keywords.
- [ ] `textract.py` : Contains the code for image preprocessing, and the connection to the Amazon Textract API, but we recommend using the web interface, which also offers a free trial. [AWSTextract](https://aws.amazon.com/fr/textract/)
- [ ] `Normalization.py` & `Samples_Normalization.py`: A global rule-based program designed to normalize certain frequent attributes (e.g., chemical properties) in epoxy-amine publications. 
- [ ]  `RNN_column_name.py` : A machine learning-based approach for attribute name normalization using RNN.
- [ ] `ChemDataExtractor.py`: is use in `Normalization.py` to detect acronym and abbreviation, notably 'EP' which is usually describe in "Experimental and method"
- [ ] `Data_Integration.py`: Creates an integrated view of the case study from the paper (V(EA), SM_bf, SM_af, Tg).
- [ ] `Data`: Contains samples of intermediate results, more data is given on [zotero](https://zenodo.org/records/15115892)

File: 3.2 Consolidated View of Tabular Data/Data/3- Sample_Tables_CSV_Normalized/CSV_PDF/j.cej.2016.10.100.csv
,Samples,Time PHRR (s),PHRR (kW/m²),THR (MJ/m²),PSPR (m²/s),TSR (m²/m²),MARHE (kW/m²),Reference,T-5% (°C),T50% (°C),Tmax (°C),Residue (800 °C) (wt%),Vectors,Ref
0,2.0 wt% MoS2,,~(-)43%,~(-)14%,,,,45.0,,,,,['(0.02)MoS2'],j.cej.2016.10.100
1,2.0 wt% OapPOSS-rGO,,~(-)38%,~(-)36%,,,,46.0,,,,,"['(0.02)OapPOSS', 'rGO']",j.cej.2016.10.100
2,3.0 wt% CNT-PR,,~(-)33%,Not reported,,,,48.0,,,,,"['(0.03)CNT', 'PR']",j.cej.2016.10.100
3,3.0 wt% h-BN,,~(-)53%,~(-)32%,,,,38.0,,,,,"['(0.03)h', 'BN']",j.cej.2016.10.100
4,5.0 wt% Gr/Fe@Fe2O3,,~(-)15%,~(-)20%,,,,47.0,,,,,['(0.05)Gr/Fe@Fe2O3'],j.cej.2016.10.100
5,7.0 wt% u-silica,,~(-)25%,(-)8%,,,,44.0,,,,,"['(0.07)u', 'silica']",j.cej.2016.10.100
6,EP,125.0,1915.3,107.6,0.48,23.6,667.4,,343.5,377.4,368.9,10.4,['EP'],j.cej.2016.10.100
7,EP/SiO2,133.0,1776.9,95.6,0.37,21.6,614.8,,341.9,378.5,367.4,12.4,"['EP', 'SiO2']",j.cej.2016.10.100
8,EP/SiO2@PZM,135.0,1363.4,86.8,0.35,17.7,564.2,,338.9,370.7,356.2,15.7,"['EP', 'SiO2', 'PZM']",j.cej.2016.10.100
9,EP/SiO2@PZM@Cu2,130.0,1188.8,73.9,0.25,13.7,479.9,,327.6,364.1,346.2,18.5,"['EP', 'SiO2', 'PZM', 'Cu2']",j.cej.2016.10.100
10,EP/SiO2@PZM@Cul,125.0,1289.3,78.0,0.27,16.6,494.3,,333.5,371.0,357.4,16.0,"['EP', 'SiO2', 'PZM', 'Cul']",j.cej.2016.10.100

File: 3.2 Consolidated View of Tabular Data/Data/3- Sample_Tables_CSV_Normalized/CSV_PDF/j.cej.2021.131578.csv
,Samples,Tg (°C),E (MPa),Tensile strength (MPa),Young's modulus (MPa),Elongation at break (%),Impact strength (KJ/m²),Tensile strength (MPa)_err,Young's modulus (MPa)_err,Elongation at break (%)_err,Impact strength (KJ/m²)_err,Atomic Cls,ratio (%) N1s,ratio (%) O1s,ratio (%) P2p,ratio (%) B1s,Area C1s (C=C/C-C) (%),Area (%) C1s (C-O),Area (%) Cls (C=0),Cox/C ratio,TTI (s),PHRR (kW/m²),THR (MJ/m²),FPI (m ²/swk,FGR (kW/m²s),PSPR (m²/s),TSP (m²),AEHC (MJ/kg),RW (%),TTI (s)_err,PHRR (kW/m²)_err,THR (MJ/m²)_err,FPI (m ²/swk_err,FGR (kW/m²s)_err,PSPR (m²/s)_err,TSP (m²)_err,AEHC (MJ/kg)_err,RW (%)_err,Vectors,Ref
0,EP/DDM,186.0,2204.0,53.4,1280.2,5.7,8.7,3.0,10.5,0.5,0.6,83.11,4.61,12.28,/,/,44.5,51.6,3.8,1.24,62.0,1311.0,87.5,0.047,11.8,0.453,35.4,24.4,10.3,3.0,61.0,4.1,0.003,0.6,0.022,2.0,1.2,0.5,"['EP', 'DDM']",j.cej.2021.131578
1,EP/DDM/DA-3,186.0,2486.0,22.6,1023.9,2.2,2.7,1.7,14.3,0.7,0.1,,,,,,,,,,41.0,1171.0,85.9,0.035,12.3,0.537,35.0,23.8,14.9,2.0,56.0,4.2,0.002,0.5,0.025,1.8,1.2,0.7,"['EP', 'DDM', 'DA(3)']",j.cej.2021.131578
2,EP/DDM/PB-1,187.0,2280.0,65.3,1364.5,7.3,12.3,3.2,15.1,0.6,0.5,,,,,,,,,,80.0,1193.0,83.7,0.067,8.5,0.34,30.9,23.8,13.1,4.0,54.0,3.9,0.004,0.3,0.017,1.5,1.3,0.7,"['EP', 'DDM', 'PB(1)']",j.cej.2021.131578
3,EP/DDM/PB-2,184.0,2231.0,69.2,1375.4,7.5,12.4,1.6,30.5,0.3,0.3,,,,,,,,,,74.0,1146.0,83.3,0.065,8.8,0.317,27.6,23.5,16.1,3.0,48.0,3.7,0.003,0.2,0.022,1.3,1.1,0.8,"['EP', 'DDM', 'PB(2)']",j.cej.2021.131578
4,EP/DDM/PB-3,180.0,2245.0,69.3,1426.9,7.9,13.0,1.6,36.4,0.3,0.4,,,,,,,,,,70.0,989.0,76.7,0.071,7.9,0.307,27.4,23.5,16.3,2.0,45.0,4.0,0.003,0.3,0.019,1.4,1.3,0.8,"['EP', 'DDM', 'PB(3)']",j.cej.2021.131578
5,EP/DDM/PB-5,177.0,2584.0,80.4,1563.4,7.1,12.2,2.7,20.9,0.5,0.5,78.85,4.95,13.92,0.44,1.84,49.8,46.8,3.4,1.01,66.0,923.0,78.2,0.072,7.1,0.286,25.6,23.2,20.8,3.0,46.0,3.6,0.004,0.3,0.018,1.3,1.1,1.0,"['EP', 'DDM', 'PB(5)']",j.cej.2021.131578
6,EP/DDM/PD-3,179.0,2343.0,51.9,1102.3,3.7,3.5,2.5,12.8,0.7,0.4,,,,,,,,,,39.0,1184.0,86.2,0.033,12.2,0.589,38.6,23.5,12.4,2.0,57.0,3.8,0.002,0.5,0.03,2.2,1.0,0.6,"['EP', 'DDM', 'PD(3)']",j.cej.2021.131578

File: 3.2 Consolidated View of Tabular Data/Data/3- Sample_Tables_CSV_Normalized/CSV_PDF/j.compositesb.2019.107189.csv
,Samples,TTI (s),PHRR (kW/m²),HRR (kW/m²),Tp (s),FIGRA,THR (MJ/m²),TSP (m²),EHC (MJ/kg),CY (%),TTI (s)_err,PHRR (kW/m²)_err,HRR (kW/m²)_err,Tp (s)_err,THR (MJ/m²)_err,TSP (m²)_err,EHC (MJ/kg)_err,CY (%)_err,T1% (°C),R1% (%/min),Tmax1 (°C),Rmax1 (%/min),Tmax2 (°C),Rmax2 (%/min),00 (%),E44 (wt%),PA650 (wt%),APP (wt%),SYN (wt%),UL-94,LOI (%),LOI (%)_err,Vectors,Ref
0,APP,,,,,,,,,,,,,,,,,,289.0,0.35,357.0,1.48,639.0,7.53,24.0,,,,,,,,['APP'],j.compositesb.2019.107189
1,EP/16.80% APP/1.20% Cu2+. -GO,,,,,,,,,,,,,,,,,,,,,,,,,45.56,36.44,16.8,1.2,V-0,31.5,0.5,"['EP', '(0.168)APP', '(0.012)Cu2+.-GO']",j.compositesb.2019.107189
2,EP/20.53% APP/1.47% CuO-GNS,,,,,,,,,,,,,,,,,,,,,,,,,43.33,34.67,20.53,1.47,V-0,36.0,0.5,"['EP', '(0.2053)APP', '(0.0147)CuO-GNS']",j.compositesb.2019.107189
3,EP/21.47% APP/1.53% Cu-rGO,,,,,,,,,,,,,,,,,,,,,,,,,42.78,34.22,21.47,1.53,V-0,34.0,0.5,"['EP', '(0.2147)APP', '(0.015300000000000001)Cu-rGO']",j.compositesb.2019.107189
4,EP/28%APP,62.0,558.0,163.0,135.0,4.1,68.0,27.6,24.8,38.0,1.0,26.0,19.0,10.0,8.0,3.1,0.3,2.0,219.0,0.21,321.0,9.12,427.0,4.52,25.0,40.0,32.0,28.0,/,NR,35.5,0.5,"['EP', '(0.28)APP']",j.compositesb.2019.107189
5,EP/28%APP/ 2%Cu-rGC,,,,,,,,,,,,,,,,,,,,,,,,,38.89,31.11,28.0,2.0,V-0,38.0,0.5,"['EP', '(0.28)APP', '(0.02)Cu-rGC']",j.compositesb.2019.107189
6,EP/28%APP/ 2%Cu2+-GC,,,,,,,,,,,,,,,,,,,,,,,,,38.89,31.11,28.0,2.0,V-0,40.5,0.5,"['EP', '(0.28)APP', '(0.02)Cu2+-GC']",j.compositesb.2019.107189
7,EP/28%APP/ 2%CuO-GNS,,,,,,,,,,,,,,,,,,,,,,,,,38.89,31.11,28.0,2.0,V-0,41.0,0.5,"['EP', '(0.28)APP', '(0.02)CuO-GNS']",j.compositesb.2019.107189
8,EP/28%APP/ 2%GNS,,,,,,,,,,,,,,,,,,,,,,,,,40.0,32.0,28.0,2.0,V-0,37.5,0.5,"['EP', '(0.28)APP', '(0.02)GNS']",j.compositesb.2019.107189
9,EP/28%APP/2%Cu-rGO,55.0,418.0,128.0,115.0,3.6,56.0,25.7,17.2,41.0,3.0,40.0,15.0,10.0,3.0,1.5,0.3,4.0,226.0,0.28,332.0,7.83,432.0,4.58,23.0,,,,,,,,"['EP', '(0.28)APP', '(0.02)Cu-rGO']",j.compositesb.2019.107189
10,EP/28%APP/2%Cu2+ -GO,56.0,355.0,133.0,110.0,3.2,60.0,26.1,22.7,43.0,4.0,32.0,13.0,10.0,3.0,1.5,0.4,2.0,,,,,,,,,,,,,,,"['EP', '(0.28)APP', '(0.02)Cu2+-GO']",j.compositesb.2019.107189
11,EP/28%APP/2%Cu2+-GO,,,,,,,,,,,,,,,,,,236.0,0.36,324.0,8.4,421.0,4.7,28.0,,,,,,,,"['EP', '(0.28)APP', '(0.02)Cu2+-GO']",j.compositesb.2019.107189
12,EP/28%APP/2%CuO-GNS,59.0,380.0,133.0,130.0,2.9,55.0,23.0,26.2,41.0,3.0,22.0,12.0,10.0,4.0,1.4,0.5,1.0,238.0,0.29,324.0,8.77,427.0,4.67,29.0,,,,,,,,"['EP', '(0.28)APP', '(0.02)CuO-GNS']",j.compositesb.2019.107189
13,EP/28%APP/2%GNS,59.0,567.0,112.0,105.0,5.4,46.0,27.8,16.9,40.0,3.0,23.0,15.0,10.0,7.0,2.1,0.2,3.0,224.0,0.17,327.0,6.89,438.0,6.09,24.0,,,,,,,,"['EP', '(0.28)APP', '(0.02)GNS']",j.compositesb.2019.107189
14,EP/29%APP,,,,,,,,,,,,,,,,,,,,,,,,,39.46,31.54,29.0,/,V-1,36.0,0.5,"['EP', '(0.29)APP']",j.compositesb.2019.107189
15,EP/30%APP,,,,,,,,,,,,,,,,,,,,,,,,,38.89,31.11,30.0,/,V-0,36.5,0.5,"['EP', '(0.3)APP']",j.compositesb.2019.107189
16,Neat EP,62.0,1075.0,262.0,135.0,8.0,106.0,51.6,21.1,5.0,2.0,35.0,14.0,5.0,5.0,4.5,0.1,2.0,241.0,0.17,371.0,8.22,421.0,10.09,4.0,55.55,44.44,/,/,NR,20.0,0.5,['EP'],j.compositesb.2019.107189

File: 3.2 Consolidated View of Tabular Data/Data/3- Sample_Tables_CSV_Normalized/CSV_PDF/j.compositesb.2019.107481.csv
,Samples,TTI (s),PHRR (kW/m²),EHC (MJ/kg),THR (MJ/m²),TSP (m²),COY (kg/kg),CO₂Y (kg/kg),R600s (wt%),LOI (%),Vertical After-flame t1 (s),burning test time t2 (s),burning test UL94 Rating,burning test Dripping,DGEBA (g),DDM (g),FR (g),P (wt%),Si (wt%),Tg (°C),"N superscript(2) atmosphere Td,1% ( C)",N superscript(2) atmosphere MLRmax (%-min 1),N superscript(2) atmosphere R700 C (wt%),Air atmosphere Td1% (°C),Air atmosphere MLRmax (%.min 1),Air atmosphere R700 C (wt%),Air atmosphere R800 C (wt%,Vectors,Ref
0,4%DiDSi/EP,,,,,,,,,32.4,12.8,9.2,V-1,No,100.0,24.99,5.21,0.3,0.07,,,,,,,,,"['(0.04)DiDSi', 'EP']",j.compositesb.2019.107481
1,4%TetraDSi/EP,,,,,,,,,34.6,11.5,9.0,V-1,No,100.0,24.95,5.21,0.33,0.04,,,,,,,,,"['(0.04)TetraDSi', 'EP']",j.compositesb.2019.107481
2,4%TriDSi/EP,,,,,,,,,33.4,8.1,10.5,V-1,No,100.0,24.97,5.21,0.32,0.05,,,,,,,,,"['(0.04)TriDSi', 'EP']",j.compositesb.2019.107481
3,6%DiDSi/EP,55.0,907.0,22.6,101.0,48.8,0.13,1.76,14.1,34.1,8.2,7.1,V-1,No,100.0,24.82,7.97,0.45,0.1,167.0,375.0,40.2,19.3,357.0,38.1,14.8,5.1,"['(0.06)DiDSi', 'EP']",j.compositesb.2019.107481
4,6%TetraDSi/EP,57.0,776.0,19.9,83.0,45.5,0.11,1.63,13.7,36.0,3.0,2.4,V-0,No,100.0,24.77,7.96,0.5,0.06,168.0,375.0,35.2,20.1,364.0,37.0,13.2,4.9,"['(0.06)TetraDSi', 'EP']",j.compositesb.2019.107481
5,6%TriDSi/EP,58.0,810.0,21.4,90.0,43.0,0.12,1.7,13.2,35.2,5.2,3.5,V-0,No,100.0,24.79,7.97,0.48,0.07,167.0,373.0,35.0,20.2,364.0,37.8,13.8,5.3,"['(0.06)TriDSi', 'EP']",j.compositesb.2019.107481
6,EP,56.0,1420.0,29.9,144.0,52.2,0.13,2.51,7.7,26.4,83.0,-,Unrated,No,100.0,25.3,-,-,-,166.0,379.0,48.8,16.0,348.0,45.4,8.4,0.4,['EP'],j.compositesb.2019.107481

File: 3.2 Consolidated View of Tabular Data/Data/3- Sample_Tables_CSV_Normalized/CSV_PDF/j.compositesb.2020.108601.csv
,Samples,To (°C),"Tp,1° (C)","Tp,2° (°C)",Tt (°C),ΔH (J/g),DGEBA (g),BIM (g),DOPO (g),BICP (g),P content (wt%),LOI (%),UL-94,PHRR (kW/m²),THR (MJ/m²),FPI (m²s/kW),FGR (kW/m²s),TSP (m²),PSPR (m²/s),AEHC (MJ/kg),RWB (%),PHRR (kW/m²)_err,THR (MJ/m²)_err,FPI (m²s/kW)_err,FGR (kW/m²s)_err,TSP (m²)_err,PSPR (m²/s)_err,AEHC (MJ/kg)_err,RWB (%)_err,Vectors,Ref
0,EP/BICP-12,192.0,211.0,/,236.0,535.0,100.0,/,/,12.0,1.2,33.5,V-0,403.0,62.0,0.072,3.5,24.4,0.209,23.8,21.1,10.0,1.5,0.003,0.2,0.9,0.008,0.3,0.4,"['EP', 'BICP(12)']",j.compositesb.2020.108601
1,EP/BIM-10,95.0,106.0,166.0,204.0,470.0,100.0,10,/,/,/,21.5,NR,1335.0,95.0,0.03,12.4,26.5,0.348,24.2,3.9,20.0,3.2,0.001,0.5,1.0,0.012,0.3,0.1,"['EP', 'BIM(10)']",j.compositesb.2020.108601
2,EP/DOPO/ BICP-11,,,,,,100.0,/,10.0,12.1,2.3,,,,,,,,,,,,,,,,,,,"['EP', 'DOPO', 'BICP(11)']",j.compositesb.2020.108601
3,EP/DOPO/ BICP-15,,,,,,100.0,/,10.0,16.5,2.6,,,,,,,,,,,,,,,,,,,"['EP', 'DOPO', 'BICP(15)']",j.compositesb.2020.108601
4,EP/DOPO/ BICP-7,,,,,,100.0,/,10.0,7.7,1.9,,,,,,,,,,,,,,,,,,,"['EP', 'DOPO', 'BICP(7)']",j.compositesb.2020.108601
5,EP/DOPO/BICP- 11,,,,,,,,,,,38.3,V-0,354.0,44.8,0.101,2.6,13.1,0.125,14.6,20.8,17.0,1.9,0.004,0.1,0.4,0.004,0.5,0.8,"['EP', 'DOPO', 'BICP(11)']",j.compositesb.2020.108601
6,EP/DOPO/BICP- 15,,,,,,,,,,,36.1,V-0,389.0,54.8,0.085,3.6,15.9,0.154,18.4,21.8,15.0,1.7,0.002,0.1,0.6,0.007,0.7,0.6,"['EP', 'DOPO', 'BICP(15)']",j.compositesb.2020.108601
7,EP/DOPO/BICP- 7,,,,,,,,,,,34.2,V-0,403.0,53.4,0.097,3.1,16.7,0.168,16.0,18.9,12.0,1.8,0.003,0.2,0.7,0.006,0.6,0.5,"['EP', 'DOPO', 'BICP(7)']",j.compositesb.2020.108601
8,EP/DOPO/BICP-11,151.0,168.0,183.0,206.0,469.0,,,,,,,,,,,,,,,,,,,,,,,,"['EP', 'DOPO', 'BICP(11)']",j.compositesb.2020.108601
9,EP/DOPO/BICP-15,153.0,168.0,181.0,202.0,494.0,,,,,,,,,,,,,,,,,,,,,,,,"['EP', 'DOPO', 'BICP(15)']",j.compositesb.2020.108601
10,EP/DOPO/BICP-7,153.0,169.0,186.0,215.0,453.0,,,,,,,,,,,,,,,,,,,,,,,,"['EP', 'DOPO', 'BICP(7)']",j.compositesb.2020.108601

File: 3.2 Consolidated View of Tabular Data/Data/3- Sample_Tables_CSV_Normalized/CSV_PDF/j.compscitech.2019.107748.csv
,Samples,Tonset (°C),Tmax (°C),Residue (wt%) at 700 °C,TTI (s),PHRR (kW/m²),THR (MJ/m²),pSPR (m ² superscript(1)),TSP (m²),Char residue (wt%),TTI (s)_err,PHRR (kW/m²)_err,THR (MJ/m²)_err,TSP (m²)_err,Char residue (wt%)_err,Vectors,Ref
0,EP,,,,93.0,975.0,99.0,0.2404,29.7,14.0,3.0,14.0,3.0,5.0,0.6,['EP'],j.compscitech.2019.107748
1,EP/1 wt% FePP,326.0,392.0,23.8,,,,,,,,,,,,"['EP', '(0.01)FePP']",j.compscitech.2019.107748
2,EP/1 wt%FePP,,,,86.0,759.0,84.0,0.2042,22.9,20.8,3.0,16.0,3.0,4.5,1.3,"['EP', '(0.01)FePP']",j.compscitech.2019.107748
3,EP/2 wt% FePP,330.0,391.0,27.8,,,,,,,,,,,,"['EP', '(0.02)FePP']",j.compscitech.2019.107748
4,EP/2 wt%FePP,,,,78.0,691.0,74.0,0.1878,19.3,22.0,2.0,12.0,1.5,3.0,0.9,"['EP', '(0.02)FePP']",j.compscitech.2019.107748
5,EP/4 wt% FePP,327.0,391.0,28.9,,,,,,,,,,,,"['EP', '(0.04)FePP']",j.compscitech.2019.107748
6,EP/4 wt%FePP,,,,80.0,560.0,73.0,0.1621,19.8,25.3,1.0,18.0,3.0,3.0,1.4,"['EP', '(0.04)FePP']",j.compscitech.2019.107748
7,EP/6 wt% FePP,329.0,393.0,30.1,,,,,,,,,,,,"['EP', '(0.06)FePP']",j.compscitech.2019.107748
8,EP/6 wt%FePP,,,,80.0,476.0,72.0,0.1406,17.9,26.9,3.0,11.0,2.0,2.0,0.7,"['EP', '(0.06)FePP']",j.compscitech.2019.107748
9,Pure EP,350.0,411.0,14.2,,,,,,,,,,,,['EP'],j.compscitech.2019.107748

File: 3.2 Consolidated View of Tabular Data/Data/3- Sample_Tables_CSV_Normalized/CSV_PDF/j.eurpolymj.2020.110244.csv
,PSA,Samples,Dp (nm),Gel (%),Sol Mw (kDa),D,Tg (°C),Bio (%),Dp (nm)_err,Gel (%)_err,Sol Mw (kDa)_err,Peel (N/25 mm),Loop tack (N/25 mm),WA (J/m²),Shear resistance (min),SAFT (°C),Peel (N/25 mm)_err,Loop tack (N/25 mm)_err,WA (J/m²)_err,Shear resistance (min)_err,SAFT (°C)_err,Vectors,Ref
0,1.1,20A (100),230.0,66.0,63.0,4.1,43.0,71.0,3.0,1.0,5.0,,,,,,,,,,,['20A(100)'],j.eurpolymj.2020.110244
1,1.2,2OA:IBOMA (85:15),229.0,61.5,89.0,6.2,28.0,71.0,4.0,0.2,0.3,,,,,,,,,,,['2OA:IBOMA(85:15)'],j.eurpolymj.2020.110244
2,1.3,2OA:IBOMA + CTA* (85:15),210.0,50.3,111.0,5.9,28.0,71.0,3.0,0.2,0.3,,,,,,,,,,,"['2OA:IBOMA', 'CTA*(85:15)']",j.eurpolymj.2020.110244
3,2.1,2OA:IBOMA (85:15),215.0,56.2,104.0,6.2,28.0,70.0,2.0,0.2,1.3,,,,,,,,,,,['2OA:IBOMA(85:15)'],j.eurpolymj.2020.110244
4,2.2,2OA:IBOMA + CTA* (85:15),210.0,51.3,122.0,8.2,28.0,70.0,3.0,1.0,19.6,,,,,,,,,,,"['2OA:IBOMA', 'CTA*(85:15)']",j.eurpolymj.2020.110244
5,2.3,2OA:IBOMA: ISOMA + CTA* (85:10:5),220.0,47.0,151.0,9.6,29.0,70.0,4.0,2.0,4.3,,,,,,,,,,,"['2OA:IBOMA:ISOMA', 'CTA*(85:10:5)']",j.eurpolymj.2020.110244
6,2.2,20A:IBOMA + CTA* (85:15),,,,,,,,,,6.9,10.0,179.0,2137.0,90.0,0.5,1.0,24.0,130.0,1.0,"['20A:IBOMA', 'CTA*(85:15)']",j.eurpolymj.2020.110244
7,1.1,2OA (100),,,,,,,,,,3.5,3.1,43.0,393.0,70.0,0.8,0.6,6.0,35.0,1.0,['2OA(100)'],j.eurpolymj.2020.110244
8,1.2,2OA:IBOMA (85:15),,,,,,,,,,6.6,6.6,132.0,15047.0,94.0,0.4,0.1,8.0,439.0,1.0,['2OA:IBOMA(85:15)'],j.eurpolymj.2020.110244
9,2.1,2OA:IBOMA (85:15),,,,,,,,,,6.0,5.1,79.0,5273.0,100.0,0.5,0.4,2.0,40.0,1.0,['2OA:IBOMA(85:15)'],j.eurpolymj.2020.110244
10,1.3,2OA:IBOMA + CTA* (85:15),,,,,,,,,,7.3,6.2,119.0,1659.0,82.0,0.8,0.5,15.0,73.0,1.0,"['2OA:IBOMA', 'CTA*(85:15)']",j.eurpolymj.2020.110244
11,2.3,2OA:IBOMA: ISOMA + CTA* (85:10:5),,,,,,,,,,5.8,5.4,102.0,4334.0,85.0,0.4,0.4,5.0,180.0,1.0,"['2OA:IBOMA:ISOMA', 'CTA*(85:10:5)']",j.eurpolymj.2020.110244

File: 3.2 Consolidated View of Tabular Data/Data/3- Sample_Tables_CSV_Normalized/CSV_PDF/j.polymdegradstab.2009.01.006.csv
,Samples,Tonset (°C),Tmax1 (°C),Tmax2 (°C),Weight 300 °C,of 400 O,residue (%) C 500 O,residue (600 °C) (%),residue (%) °C 700 O C,TTI (s),PHRR (kW/m²),TT-PHRR (s),Av-HRR (kW/m²),THR (MJ/m²),Mass loss (%),TSP (m²),APP:CoSA,Content of APPb (wt%),Content of CoSA b (wt%),LOI (%),UL-94,Dripping,Vectors,Ref
0,EP,333.0,413.0,541.0,97.8,72.2,19.8,1.3,0.1,64.0,939.0,265.0,261.0,179.0,95.6,58.1,-,0.0,0.0,19.6,N.R.,Yes,['EP'],j.polymdegradstab.2009.01.006
1,EP-APP,275.0,318.0,528.0,88.1,60.0,40.0,7.7,3.8,61.0,283.0,325.0,134.0,111.0,63.5,25.6,-,5.0,0.0,27.1,V-0,No,"['EP', 'APP']",j.polymdegradstab.2009.01.006
2,EP-APP- CoSA3,271.0,313.0,531.0,86.2,59.2,39.5,8.7,3.4,65.0,310.0,355.0,126.0,95.0,52.1,23.4,,,,,,,"['EP', 'APP', 'CoSA3']",j.polymdegradstab.2009.01.006
3,EP-APP- CuSAO,268.0,313.0,527.0,86.9,61.8,40.9,8.5,3.9,,,,,,,,,,,,,,"['EP', 'APP', 'CuSAO']",j.polymdegradstab.2009.01.006
4,EP-APP-CoSA1,,,,,,,,,,,,,,,,149.0,4.97,0.03,28.0,V-0,No,"['EP', 'APP', 'CoSA1']",j.polymdegradstab.2009.01.006
5,EP-APP-CoSA2,,,,,,,,,,,,,,,,59.0,4.92,0.08,28.4,V-0,No,"['EP', 'APP', 'CoSA2']",j.polymdegradstab.2009.01.006
6,EP-APP-CoSA3,,,,,,,,,,,,,,,,29.0,4.83,0.17,29.4,V-0,No,"['EP', 'APP', 'CoSA3']",j.polymdegradstab.2009.01.006
7,EP-APP-CoSA4,,,,,,,,,,,,,,,,19.0,4.75,0.25,28.4,V-0,No,"['EP', 'APP', 'CoSA4']",j.polymdegradstab.2009.01.006
8,EP-APP-CoSA5,,,,,,,,,,,,,,,,14.0,4.67,0.33,28.7,V-0,No,"['EP', 'APP', 'CoSA5']",j.polymdegradstab.2009.01.006
9,EP-APP2,,,,,,,,,,,,,,,,-,12.5,0.0,28.9,V-0,No,"['EP', 'APP(2)']",j.polymdegradstab.2009.01.006

File: 3.2 Consolidated View of Tabular Data/Data/3- Sample_Tables_CSV_Normalized/CSV_PDF/j.polymdegradstab.2012.10.005.csv
,Samples,Exterior C,Exterior o,Exterior Si,Exterior P,Exterior N,Interior C,Interior o,Interior Si,Interior P,Interior N,Cured epoxy resin (wt%),Content of flame Silsesquioxane,retardant (wt%) Si,retardant (wt%) DOPO,retardant (wt%) P,Tonset (°C),Tmax1 (°C),Tmax2 (°C),Residues (800 °C) (%),TTI (s),PHRR (kW/m²),THR (MJ/m²),COY (kg/kg),CO₂Y (kg/kg),LOI (%),UL-94,t1 (s),t2 (s),Dripping,Vectors,Ref
0,EP,78.58,19.27,0.0,0.0,2.15,80.5,17.01,0.0,0.0,2.49,100.0,/,/,/,/,345.0,370.0,559.0,0.0,45.0,855.0,112.0,0.07,1.82,25.0,NR,30.0,/,Yes,['EP'],j.polymdegradstab.2012.10.005
1,EP/DOPO,77.06,14.2,0.0,1.92,6.82,81.18,15.88,0.0,0.58,2.35,93.7,/,/,6.3,0.9,336.0,354.0,588.0,0.0,54.0,686.0,96.0,0.13,1.7,30.5,NR,30.0,45.0,No,"['EP', 'DOPO']",j.polymdegradstab.2012.10.005
2,EP/DOPO/ OPS,,,,,,,,,,,,,,,,,,,,51.0,557.0,95.0,0.11,1.82,,,,,,"['EP', 'DOPO', 'OPS']",j.polymdegradstab.2012.10.005
3,EP/DOPO/ PPSQ,,,,,,,,,,,,,,,,,,,,49.0,895.0,100.0,0.11,1.84,,,,,,"['EP', 'DOPO', 'PPSQ']",j.polymdegradstab.2012.10.005
4,EP/DOPO/OPS,24.45,53.88,19.11,2.55,0.0,80.7,11.47,2.39,0.29,5.16,94.8,2.1,0.45,3.1,0.45,348.0,363.0,581.0,3.9,,,,,,31.1,V-0,6.0,3.0,No,"['EP', 'DOPO', 'OPS']",j.polymdegradstab.2012.10.005
5,EP/DOPO/PPSQ,37.39,43.74,12.35,2.67,3.85,64.13,23.35,6.1,1.35,5.07,94.8,2.1,0.45,3.1,0.45,346.0,361.0,567.0,2.5,,,,,,31.2,NR,36.0,15.0,No,"['EP', 'DOPO', 'PPSQ']",j.polymdegradstab.2012.10.005
6,EP/OPS,6.74,65.92,27.34,0.0,0.0,82.54,11.17,2.33,0.0,3.97,95.9,4.1,0.9,/,/,364.0,379.0,576.0,0.6,55.0,626.0,112.0,0.08,2.0,27.2,NR,45.0,40.0,No,"['EP', 'OPS']",j.polymdegradstab.2012.10.005
7,EP/PPSQ,3.29,68.24,28.46,0.0,0.01,54.69,31.36,11.4,0.0,2.55,95.9,4.1,0.9,/,,360.0,381.0,577.0,0.4,50.0,925.0,116.0,0.08,2.05,27.1,NR,30.0,/,No,"['EP', 'PPSQ']",j.polymdegradstab.2012.10.005
8,OPS,,,,,,,,,,,,,,,,450.0,517.0,656.0,8.5,,,,,,,,,,,['OPS'],j.polymdegradstab.2012.10.005
9,PPSQ,,,,,,,,,,,,,,,,504.0,612.0,692.0,45.8,,,,,,,,,,,['PPSQ'],j.polymdegradstab.2012.10.005

File: 3.2 Consolidated View of Tabular Data/Data/3- Sample_Tables_CSV_Normalized/CSV_PDF/j.polymdegradstab.2013.02.008.csv
,Samples,5 °C/min Tp (°C),5 °C/min (J/g),10 °C/min (°C),ΔH (10°C/min) (J/g),15 °C/min Tp (C),15 °C/min AH (I/g),Tp (20°C/min) (°C),20 °C/min (J/g),Kissinger Ek (kJ/mol),method In A (1/s),method n,Ozawa method E (kJ/mol),LOI (%),UL-94,vertical burning testing Flaming drips,vertical burning testing Total flaming time (sec),vertical burning testing Maximal flaming time (sec),Vectors,Ref
0,DGEBA + 10 wt% PN-EPC /MeTHPA,175.41,236.3,190.29,221.1,198.97,214.9,205.91,213.9,73.81,18.28,0.91,77.48,,,,,,"['DGEBA(0.1)PN-EPC', 'MeTHPA']",j.polymdegradstab.2013.02.008
1,DGEBA + 10 wt% PN-EPC3/DDM,153.34,213.2,168.14,228.8,180.67,188.8,187.43,178.2,52.32,13.12,0.88,56.71,,,,,,"['DGEBA(0.1)PN-EPC3', 'DDM']",j.polymdegradstab.2013.02.008
2,DGEBA + 10 wt% PN-EPC3/DICY,174.79,218.0,182.59,254.4,186.88,271.6,205.07,341.7,75.57,29.51,0.94,77.19,,,,,,"['DGEBA(0.1)PN-EPC3', 'DICY']",j.polymdegradstab.2013.02.008
3,DGEBA + 15 wt% PN-EPC / DICY,172.98,235.6,184.69,259.4,194.53,285.2,204.17,251.8,64.47,15.91,0.89,68.54,,,,,,"['DGEBA(0.15)PN-EPC', 'DICY']",j.polymdegradstab.2013.02.008
4,DGEBA + 15 wt% PN-EPC/DDM,154.62,218.2,163.61,258.2,172.27,173.3,176.22,174.0,61.23,15.99,0.89,65.06,,,,,,"['DGEBA(0.15)PN-EPC', 'DDM']",j.polymdegradstab.2013.02.008
5,DGEBA + 15 wt% PN-EPC/MeTHPA,195.93,244.6,210.66,234.2,217.58,233.9,224.79,227.0,86.46,20.72,0.92,89.82,,,,,,"['DGEBA(0.15)PN-EPC', 'MeTHPA']",j.polymdegradstab.2013.02.008
6,DGEBA + 20 wt% PN-EPC /MeTHPA,201.84,307.9,218.9,297.3,226.06,299.6,232.17,289.4,82.77,19.42,0.91,86.41,,,,,,"['DGEBA(0.2)PN-EPC', 'MeTHPA']",j.polymdegradstab.2013.02.008
7,DGEBA + 20 wt% PN-EPC S/DICY,175.09,228.3,184.73,245.4,191.09,131.9,207.85,127.0,80.08,20.31,0.91,83.32,,,,,,"['DGEBA(0.2)PN-EPCS', 'DICY']",j.polymdegradstab.2013.02.008
8,DGEBA + 20 wt% PN-EPC3/DDM,141.35,204.4,157.82,196.5,167.89,174.3,174.04,162.6,57.54,15.09,0.89,61.49,,,,,,"['DGEBA(0.2)PN-EPC3', 'DDM']",j.polymdegradstab.2013.02.008
9,DGEBA + 5 wt% PN-EPC /MeTHPA,156.34,283.0,167.99,264.7,176.4,261.5,184.43,255.7,73.96,19.33,0.91,77.3,,,,,,"['DGEBA(0.05)PN-EPC', 'MeTHPA']",j.polymdegradstab.2013.02.008
10,DGEBA + 5 wt% PN-EPC3/DDM,153.98,220.8,172.81,224.8,183.27,218.1,189.26,202.5,56.1,14.09,0.88,60.34,,,,,,"['DGEBA(0.05)PN-EPC3', 'DDM']",j.polymdegradstab.2013.02.008
11,DGEBA + 5 wt% PN-EPC3/DICY,173.57,217.8,183.5,239.8,190.86,254.6,203.28,158.4,75.01,18.83,0.91,78.6,,,,,,"['DGEBA(0.05)PN-EPC3', 'DICY']",j.polymdegradstab.2013.02.008
12,DGEBA+10 wt.% PN-EPC /MeTHPA,,,,,,,,,,,,,25.8,Failed,,146.5,31.5,"['DGEBA(0.1)PN-EPC', 'MeTHPA']",j.polymdegradstab.2013.02.008
13,DGEBA+10 wt.% PN-EPC3/DDM,,,,,,,,,,,,,26.2,V-1,,127.9,29.2,"['DGEBA(0.1)PN-EPC3', 'DDM']",j.polymdegradstab.2013.02.008
14,DGEBA+10 wt.% PN-EPC3/DICY,,,,,,,,,,,,,26.7,V-1,,136.8,25.5,"['DGEBA(0.1)PN-EPC3', 'DICY']",j.polymdegradstab.2013.02.008
15,DGEBA+15 wt.% PN-EPC /DICY,,,,,,,,,,,,,29.1,V-1,,45.8,12.6,"['DGEBA(0.15)PN-EPC', 'DICY']",j.polymdegradstab.2013.02.008
16,DGEBA+15 wt.% PN-EPC/DDM,,,,,,,,,,,,,28.7,V-1,,55.8,14.7,"['DGEBA(0.15)PN-EPC', 'DDM']",j.polymdegradstab.2013.02.008
17,DGEBA+15 wt.% PN-EPC/MeTHPA,,,,,,,,,,,,,28.1,V-1,,52.5,15.4,"['DGEBA(0.15)PN-EPC', 'MeTHPA']",j.polymdegradstab.2013.02.008
18,DGEBA+20 wt.% PN-EPC /MeTHPA,,,,,,,,,,,,,30.2,V-0,,31.6,7.8,"['DGEBA(0.2)PN-EPC', 'MeTHPA']",j.polymdegradstab.2013.02.008
19,DGEBA+20 wt.% PN-EPC 3/DICY,,,,,,,,,,,,,31.8,V-0,,23.1,6.7,"['DGEBA(0.2)PN-EPC3', 'DICY']",j.polymdegradstab.2013.02.008
20,DGEBA+20 wt.% PN-EPC3/DDM,,,,,,,,,,,,,31.2,V-0,,22.7,6.4,"['DGEBA(0.2)PN-EPC3', 'DDM']",j.polymdegradstab.2013.02.008
21,DGEBA+5 wt.% PN-EPC /MeTHPA,,,,,,,,,,,,,24.6,Failed,Yes,208.6,42.1,"['DGEBA(0.05)PN-EPC', 'MeTHPA']",j.polymdegradstab.2013.02.008
22,DGEBA+5 wt.% PN-EPC/DDM,,,,,,,,,,,,,24.9,Failed,,205.2,44.2,"['DGEBA(0.05)PN-EPC', 'DDM']",j.polymdegradstab.2013.02.008
23,DGEBA+5 wt.% PN-EPC3/DICY,,,,,,,,,,,,,25.2,Failed,,201.6,47.3,"['DGEBA(0.05)PN-EPC3', 'DICY']",j.polymdegradstab.2013.02.008
24,DGEBA/DDM,147.72,327.0,166.82,260.0,179.75,344.2,186.2,355.7,62.43,12.34,0.87,65.93,22.5,Failed,Yes,250.0,50.0,"['DGEBA', 'DDM']",j.polymdegradstab.2013.02.008
25,DGEBA/DICY,168.57,210.8,179.14,196.8,185.17,162.3,187.37,123.1,112.51,29.55,0.94,114.07,22.7,Failed,Yes,250.0,50.0,"['DGEBA', 'DICY']",j.polymdegradstab.2013.02.008
26,DGEBA/MeTHPA,151.81,184.7,163.56,159.2,171.16,140.4,177.68,121.8,78.7,20.95,0.91,81.73,21.7,Failed,Yes,250.0,50.0,"['DGEBA', 'MeTHPA']",j.polymdegradstab.2013.02.008

File: 3.2 Consolidated View of Tabular Data/Data/3- Sample_Tables_CSV_Normalized/CSV_PDF/j.polymdegradstab.2014.07.020.csv
,Samples,TTI (s),PHRR-1 (kW.m²),tPeak1-HRR (s),Peak2HRR (kW m-2),Time PHRR-2 (s),THR (MJ/m²),PSPR-1 (m²/s),Peak2SPR,TSP (m²),Peak1COP (gs1,PCOP-2 (g/s),PCO2P-1 (gs⁻¹²),PCO2P-2 (g/s),EHC (MJ/kg),T5 (wt%/°C),R1peak/T1peak (%/min) (°C),R2peak/T2peak (% min-1/°C),R3peak/T3peak (% min-1/°C),Char residues (wt%) 700 °C,Vectors,Ref
0,CTP-EP/DDM,30.0,187.0,50.0,132.0,322.0,63.0,0.16,0.05,18.57,0.013,0.006,0.1,0.09,16.65,290.0,6.4,6.1,1.2,39.0,"['CTP-EP', 'DDM']",j.polymdegradstab.2014.07.020
1,DGEBA/DDM,63.0,732.0,185.0,-,-,103.0,0.31,-,47.59,0.017,-,0.4,-,22.73,364.0,15.3,13.9,-,14.1,"['DGEBA', 'DDM']",j.polymdegradstab.2014.07.020

File: 3.2 Consolidated View of Tabular Data/Data/3- Sample_Tables_CSV_Normalized/CSV_PDF/j.polymdegradstab.2015.10.006.csv
,Samples,P content (%),LOI (%),UL-94,HRR (kW/m²),PHRR (kW/m²),EHC (MJ/kg),THR (MJ/m²),COY (kg/kg),CO₂Y (kg/kg),TSP (m²),Char yields TOF (%),DGEBA (g),DDM (g),TMT (g),DOPO (g),TMT content (wt%),P content (wt%),T5% (°C),Tmax (°C),Char yields (800 °C) (%),Vectors,Ref
0,EP,0.0,24.5,NR,208.0,1557.0,25.4,94.5,0.085,1.659,34.0,6.2,100.0,26.2,0.0,0.0,0.0,0.0,370.0,390.0,18.4,['EP'],j.polymdegradstab.2015.10.006
1,EP/DOPO,1.0,35.2,V-1,142.0,1301.0,20.2,65.0,0.105,1.122,32.8,18.8,100.0,24.1,0.0,9.5,0.0,1.0,339.0,378.0,19.5,"['EP', 'DOPO']",j.polymdegradstab.2015.10.006
2,EP/TMT,0.0,27.0,NR,194.0,1395.0,24.8,88.4,0.089,1.661,26.3,10.5,100.0,28.8,11.3,0.0,8.0,0.0,363.0,386.0,21.0,"['EP', 'TMT']",j.polymdegradstab.2015.10.006
3,EP/TMT/DOPO-0.4,0.4,34.0,V-1,160.0,1210.0,21.0,74.7,0.095,1.405,25.4,17.0,100.0,28.1,12.0,4.0,8.3,0.4,347.0,380.0,20.5,"['EP', 'TMT', 'DOPO(0.4)']",j.polymdegradstab.2015.10.006
4,EP/TMT/DOPO-0.6,0.6,36.5,V-0,153.0,1085.0,21.0,70.3,0.107,1.372,24.8,18.9,100.0,27.6,12.0,6.0,8.2,0.6,342.0,374.0,22.2,"['EP', 'TMT', 'DOPO(0.6)']",j.polymdegradstab.2015.10.006
5,EP/TMT/DOPO-0.8,0.8,38.0,V-0,154.0,1105.0,20.7,70.8,0.115,1.223,25.0,18.6,100.0,27.1,12.0,8.3,8.1,0.8,340.0,370.0,22.7,"['EP', 'TMT', 'DOPO(0.8)']",j.polymdegradstab.2015.10.006
6,EP/TMT/DOPO-1.0,1.0,40.3,V-0,131.0,980.0,17.3,61.0,0.121,1.081,26.7,21.3,100.0,26.6,12.0,10.5,8.0,1.0,337.0,365.0,24.0,"['EP', 'TMT', 'DOPO(1.0)']",j.polymdegradstab.2015.10.006

File: 3.2 Consolidated View of Tabular Data/Data/3- Sample_Tables_CSV_Normalized/CSV_PDF/j.polymdegradstab.2016.01.011.csv
,Samples,DGEBA (g),DDS (g),HMCP (g),HMCP content (wt%),P content (w,Element C,composition N (wt%),composition P (wt%),composition o (wt%),composition (wt%) S,P content (%),LOI (%),UL-94,(mm),TTI (s),HRR (kW/m²),PHRR (kW/m²),EHC (MJ/kg),THR (MJ/m²),COY (kg/kg),CO₂Y (kg/kg),Vectors,Ref
0,EP,100.0,33.0,0.0,0.0,0.0,87.3,4.48,-,7.9,0.28,0.0,22.5,NR,Yes,47.0,177.0,1208.0,22.2,80.6,0.063,1.59,['EP'],j.polymdegradstab.2016.01.011
1,EP/HMCP-0.25,100.0,34.4,4.7,3.4,0.25,,,,,,0.25,27.0,NR,No,39.0,170.0,751.0,21.6,77.0,0.088,1.56,"['EP', 'HMCP(0.25)']",j.polymdegradstab.2016.01.011
2,EP/HMCP-0.5,100.0,35.9,10.0,6.8,0.5,,,,,,0.5,29.0,V-1,No,38.0,135.0,469.0,20.0,66.5,0.095,1.46,"['EP', 'HMCP(0.5)']",j.polymdegradstab.2016.01.011
3,EP/HMCP-0.75,100.0,37.6,15.6,10.2,0.75,76.7,7.22,0.76,14.6,0.7,0.75,33.4,V-0,No,36.0,136.0,506.0,19.2,63.0,0.124,1.28,"['EP', 'HMCP(0.75)']",j.polymdegradstab.2016.01.011
4,EP/HMCP-1.0,100.0,39.5,21.9,13.6,1.0,,,,,,1.0,35.0,V-0,No,36.0,130.0,467.0,18.5,58.0,0.155,1.18,"['EP', 'HMCP(1.0)']",j.polymdegradstab.2016.01.011
5,EP/HMCP-1.25,100.0,41.5,28.9,17.0,1.25,78.4,7.5,1.36,12.2,0.58,1.25,36.5,V-0,No,39.0,120.0,351.0,17.5,50.0,0.162,1.18,"['EP', 'HMCP(1.25)']",j.polymdegradstab.2016.01.011

File: 3.2 Consolidated View of Tabular Data/Data/3- Sample_Tables_CSV_Normalized/CSV_PDF/j.polymdegradstab.2016.04.005.csv
,Samples,T5% (C) N₂,T5% (C) Air,T5% (C)$$ N₂,Tmax ( C ) Air,Vmax max ( %/°C ) N2,Vmax max ( %/°C ) Air,Char yield N2 (700 °C) (%),Char yield Air (700 °C) (%),DGEBA,Composition (g) DDM,Composition (g) PDAP,Composition (g) PDAP (wt%),Composition (g) P (wt%),Vectors,Ref
0,EP,354.7,330.6,379.9,368.6,1.31,1.48,17.5,0.5,100.0,21.82,0.0,0.0,0.0,['EP'],j.polymdegradstab.2016.04.005
1,EP/PDAP10,309.1,294.7,360.7,347.7,0.87,0.77,24.4,2.5,100.0,19.6,13.29,10.0,0.92,"['EP', 'PDAP10']",j.polymdegradstab.2016.04.005
2,EP/PDAP4,326.9,314.5,368.8,361.0,0.96,0.83,22.6,1.0,100.0,20.98,5.04,4.0,0.37,"['EP', 'PDAP4']",j.polymdegradstab.2016.04.005
3,EP/PDAP7,315.4,303.2,364.6,356.3,0.9,0.79,24.0,1.2,100.0,20.31,9.06,7.0,0.64,"['EP', 'PDAP7']",j.polymdegradstab.2016.04.005

File: 3.2 Consolidated View of Tabular Data/Data/3- Sample_Tables_CSV_Normalized/CSV_PDF/j.polymdegradstab.2018.11.021.csv
,Samples,DGEBA (wt%),DDS (wt%),DOPO (wt%),DIB (wt%),P content (wt%),LOI (%),UL-94,Unnamed: 5,T5% (°C),Tmax (°C),Char yield at 800 °C (%) Measured value,Char yield at 800 °C (%) Calculated value,Element C,content (wt%) o,content (wt%) P,content (wt%) N,content (wt%) S,Vectors,Ref
0,DIB,,,,,,,,,190.0,483.0,34.1,-,,,,,,['DIB'],j.polymdegradstab.2018.11.021
1,EP/DDS,75.2,24.8,0.0,0.0,0.0,,,,,,,,,,,,,"['EP', 'DDS']",j.polymdegradstab.2018.11.021
2,EP/DDS,,,,,0.0,22.5,No rating,Yes,383.0,408.0,17.3,-,,,,,,"['EP', 'DDS']",j.polymdegradstab.2018.11.021
3,EP/DDS/DIB-0.25,73.9,23.3,0.0,2.8,0.25,,,,,,,,,,,,,"['EP', 'DDS', 'DIB(0.25)']",j.polymdegradstab.2018.11.021
4,EP/DDS/DIB-0.25,,,,,0.25,32.3,No rating,No,368.0,402.0,20.9,17.8,,,,,,"['EP', 'DDS', 'DIB(0.25)']",j.polymdegradstab.2018.11.021
5,EP/DDS/DIB-0.5,72.6,21.8,0.0,5.6,0.5,,,,,,,,,,,,,"['EP', 'DDS', 'DIB(0.5)']",j.polymdegradstab.2018.11.021
6,EP/DDS/DIB-0.5,,,,,0.5,35.9,V-1,No,358.0,394.0,22.5,18.2,,,,,,"['EP', 'DDS', 'DIB(0.5)']",j.polymdegradstab.2018.11.021
7,EP/DDS/DIB-0.75,71.2,20.4,0.0,8.4,0.75,,,,,,,,81.67,9.85,0.55,7.36,0.57,"['EP', 'DDS', 'DIB(0.75)']",j.polymdegradstab.2018.11.021
8,EP/DDS/DIB-0.75,,,,,0.75,36.8,V-0,No,347.0,388.0,24.0,18.7,81.67,9.85,0.55,7.36,0.57,"['EP', 'DDS', 'DIB(0.75)']",j.polymdegradstab.2018.11.021
9,EP/DDS/DIB-1.0,69.8,19.0,0.0,11.2,1.0,,,,,,,,79.59,10.29,1.19,8.43,0.5,"['EP', 'DDS', 'DIB(1.0)']",j.polymdegradstab.2018.11.021
10,EP/DDS/DIB-1.0,,,,,1.0,38.5,V-0,No,344.0,385.0,24.5,19.2,79.59,10.29,1.19,8.43,0.5,"['EP', 'DDS', 'DIB(1.0)']",j.polymdegradstab.2018.11.021
11,EP/DDS/DOPO,69.9,23.1,7.0,0.0,1.0,,,,,,,,,,,,,"['EP', 'DDS', 'DOPO']",j.polymdegradstab.2018.11.021
12,EP/DDS/DOPO,,,,,1.0,34.1,V-1,No,343.0,396.0,19.6,-,,,,,,"['EP', 'DDS', 'DOPO']",j.polymdegradstab.2018.11.021

File: 3.2 Consolidated View of Tabular Data/Data/3- Sample_Tables_CSV_Normalized/CSV_PDF/j.polymdegradstab.2019.02.021.csv
,Samples,T5% (°C),Tmax (°C),Rate at Tmax (%/°C),Residue (700 °C) (wt%),EP (%),DDM (%),APP (%),BPOPA (%),APP: BPOPA,UL-94,LOI (%),LOI (%)_err,TTI (s),PHRR (MJ/m²),Tp (s),FIGRA (kW/m²s),THR (MJ/m²),PSPR (m²/s),TSP (m²),EHC (MJ/kg),Residue (wt%),TTI (s)_err,PHRR (MJ/m²)_err,Tp (s)_err,THR (MJ/m²)_err,PSPR (m²/s)_err,TSP (m²)_err,EHC (MJ/kg)_err,Residue (wt%)_err,C (wt%),O (wt%),N (wt%),P (wt%),Vectors,Ref
0,APP,327.2,325.4,0.3,30.1,,,,,,,,,,,,,,,,,,,,,,,,,,,,,,['APP'],j.polymdegradstab.2019.02.021
1,EP,355.8,380.5,1.4,20.2,80.0,20.0,0.0,0.0,-,NR,26.2,0.2,59.0,1063.0,130.0,8.2,76.1,0.55,71.4,23.5,11.9,1.0,35.0,4.0,2.0,0.02,2.5,1.0,0.5,,,,,['EP'],j.polymdegradstab.2019.02.021
2,EP/10APP,326.0,348.5,1.7,28.8,72.0,18.0,10.0,0.0,-,NR,30.2,0.3,63.0,754.0,105.0,7.18,42.8,0.43,30.6,21.1,45.7,2.0,27.0,2.0,1.5,0.01,1.6,0.8,1.5,70.02,20.02,4.87,5.09,"['EP', '(10)APP']",j.polymdegradstab.2019.02.021
3,EP/10APP/5BPOPA,,,,,68.0,17.0,10.0,5.0,2.0,V-0,35.0,0.3,,,,,,,,,,,,,,,,,,,,,,"['EP', '(10)APP', '5BPOPA']",j.polymdegradstab.2019.02.021
4,EP/11.25APP/3.75BPOPA,,,,,68.0,17.0,11.25,3.75,3.0,V-0,37.0,0.2,,,,,,,,,,,,,,,,,,,,,,"['EP', '(11.25)APP', '3.75BPOPA']",j.polymdegradstab.2019.02.021
5,EP/12APP/3BPOPA,,,,,68.0,17.0,12.0,3.0,4.0,V-0,36.0,0.2,,,,,,,,,,,,,,,,,,,,,,"['EP', '(12)APP', '3BPOPA']",j.polymdegradstab.2019.02.021
6,EP/20APP,,,,,64.0,16.0,20.0,0.0,-,NR,37.5,0.3,,,,,,,,,,,,,,,,,,,,,,"['EP', '(20)APP']",j.polymdegradstab.2019.02.021
7,EP/20BPOPA,,,,,64.0,16.0,0.0,20.0,-,NR,28.0,0.3,,,,,,,,,,,,,,,,,,,,,,"['EP', '20BPOPA']",j.polymdegradstab.2019.02.021
8,EP/6APP/2BPOPA,,,,,73.6,18.4,6.0,2.0,3.0,NR,31.2,0.3,,,,,,,,,,,,,,,,,,,,,,"['EP', '(6)APP', '2BPOPA']",j.polymdegradstab.2019.02.021
9,EP/7.5APP/2.5BPOPA,314.9,344.9,1.4,26.2,72.0,18.0,7.5,2.5,3.0,V-0,33.1,0.3,61.0,576.0,100.0,5.76,42.6,0.28,25.9,21.3,47.2,1.0,30.0,2.0,2.0,0.01,1.0,1.0,2.0,79.02,12.89,5.4,2.69,"['EP', '(7.5)APP', '2.5BPOPA']",j.polymdegradstab.2019.02.021
10,EP/7.5APP/7.5BPOPA,,,,,68.0,17.0,7.5,7.5,1.0,V-0,36.3,0.2,,,,,,,,,,,,,,,,,,,,,,"['EP', '(7.5)APP', '7.5BPOPA']",j.polymdegradstab.2019.02.021

File: 3.2 Consolidated View of Tabular Data/Data/3- Sample_Tables_CSV_Normalized/CSV_PDF/j.polymdegradstab.2019.03.003.csv
,Samples,Element C,content (wt%) o,content (wt%) P,content (wt%) N,content (wt%) S,P content (wt%),LOI (%),UL-94,Unnamed: 5,T5% (°C),Tmax (°C),Rmax (%/min),Char,yields at temperatures,different (%),Unnamed: 8,DGEBA (g),DDS (g),DOPO (g),DTA (g),P (wt%),TTI,TOF (s),PHRR (kW/m²),HRR (kW/m²),THR (MJ/m²),av-EHC,COY (kg/kg),CO₂Y (kg/kg),CY500,(%),TSR (m²/m²),TSP (m²),Vectors,Ref
0,EP/DDS,,,,,,0.0,22.5,No rating,Yes,383.0,408.0,16.1,23.0,19.6,18.3,17.3,100.0,33.0,0.0,0.0,0.0,47.0,430.0,1208.0,177.0,80.6,22.2,0.063,1.589,10.4,,3812.0,33.7,"['EP', 'DDS']",j.polymdegradstab.2019.03.003
1,EP/DDS/DOPO,,,,,,1.0,34.1,V-1,No,343.0,396.0,15.0,24.0,21.4,20.4,19.6,100.0,33.0,10.0,0.0,1.0,41.0,360.0,833.0,155.0,66.7,19.6,0.095,1.255,20.2,,3268.0,28.9,"['EP', 'DDS', 'DOPO']",j.polymdegradstab.2019.03.003
2,EP/DDS/DTA- 0.25,,,,,,,,,,347.0,403.0,14.9,25.2,22.3,21.3,20.7,,,,,,,,,,,,,,,,,,"['EP', 'DDS', 'DTA(0.25)']",j.polymdegradstab.2019.03.003
3,EP/DDS/DTA- 0.75,,,,,,,,,,339.0,390.0,12.2,28.0,25.2,24.2,23.5,,,,,,,,,,,,,,,,,,"['EP', 'DDS', 'DTA(0.75)']",j.polymdegradstab.2019.03.003
4,EP/DDS/DTA-0.25,,,,,,0.25,30.1,No rating,No,,,,,,,,100.0,31.5,0.0,4.4,0.25,43.0,404.0,1063.0,161.0,72.5,17.2,0.078,1.445,16.7,,3266.0,28.8,"['EP', 'DDS', 'DTA(0.25)']",j.polymdegradstab.2019.03.003
5,EP/DDS/DTA-0.5,,,,,,0.5,34.1,V-1,No,339.0,395.0,13.1,26.1,23.2,22.3,21.5,100.0,30.1,0.0,8.9,0.5,42.0,374.0,766.0,145.0,64.2,16.9,0.094,1.236,18.1,,3147.0,27.8,"['EP', 'DDS', 'DTA(0.5)']",j.polymdegradstab.2019.03.003
6,EP/DDS/DTA-0.75,81.38,9.45,1.37,7.34,0.46,0.75,36.7,V-0,No,,,,,,,,100.0,28.6,0.0,13.7,0.75,40.0,366.0,712.0,137.0,61.1,15.9,0.101,1.224,20.5,,3037.0,26.6,"['EP', 'DDS', 'DTA(0.75)']",j.polymdegradstab.2019.03.003
7,EP/DDS/DTA-1.0,80.02,11.51,1.78,6.38,0.31,1.0,39.6,V-0,No,334.0,383.0,11.4,28.6,25.9,24.9,24.3,100.0,27.1,0.0,18.7,1.0,38.0,348.0,524.0,121.0,52.9,13.2,0.103,1.089,24.4,,2874.0,25.4,"['EP', 'DDS', 'DTA(1.0)']",j.polymdegradstab.2019.03.003

File: 3.2 Consolidated View of Tabular Data/Data/3- Sample_Tables_CSV_Normalized/CSV_PDF/j.polymdegradstab.2019.04.022.csv
,Samples,Nitrogen T5% (°C),Nitrogen Tmax b (C),Nitrogen R800C (%),Air T5% (C),Air Tmax1 (C),Air Tmax2 (C),Air Tmax3 (C),Air R800 (%),DGEBA (g),DDM (g),MFR (g),TTI (s),PHRR (kW/m²),THR (MJ/m²),TSR (m²/m²),EHC (MJ/kg),COY (kg/kg),CO₂Y (kg/kg),MLR (g/s),Char Yield (%),MFR content (wt%),P content (wt%),LOI (%),UL 94 rating (3.0,(mm),Vectors,Ref
0,EP,366.0,390.0,16.3,304.0,299.0,383.0,547.0,1.49,100.0,25.0,0.0,27.0,673.7,56.0,3598.0,23.9,0.067,1.53,0.057,6.7,0.0,0.0,22.3,NR,Yes,['EP'],j.polymdegradstab.2019.04.022
1,EP/10%MFR,291.0,364.0,25.7,280.0,290.0,364.0,556.0,2.88,100.0,25.0,12.5,26.0,402.3,53.3,2763.0,22.2,0.105,1.284,0.038,10.5,10.0,0.95,29.6,V-1,No,"['EP', '(0.1)MFR']",j.polymdegradstab.2019.04.022
2,EP/15%MFR,281.0,363.0,26.3,277.0,289.0,358.0,564.0,1.14,100.0,25.0,18.75,17.0,479.7,47.8,2425.0,20.5,0.103,1.349,0.03,19.5,15.0,1.42,30.8,V-0,No,"['EP', '(0.15)MFR']",j.polymdegradstab.2019.04.022
3,EP/20%MFR,274.0,342.0,28.6,263.0,282.0,351.0,575.0,1.5,100.0,25.0,25.0,22.0,241.6,42.3,2728.5,14.9,0.099,0.916,0.03,23.4,20.0,1.9,32.2,V-0,No,"['EP', '(0.2)MFR']",j.polymdegradstab.2019.04.022

File: 3.2 Consolidated View of Tabular Data/Data/3- Sample_Tables_CSV_Normalized/CSV_PDF/j.polymdegradstab.2019.06.020.csv
,Samples,LOI (%),UL-94,TTI (s),PHRR (kW/m²),HRR (kW/m²),EHC (MJ/kg),COY (kg/kg),CO₂Y (kg/kg),Residual weight (%),Nitrogen T5% (°C),Nitrogen Tmax (°C),Nitrogen Yc (%),Air T5% (°C),Air Tmax1 (C),Air Tmax2 (C),Air Y Superscript(c) (%),DGEBA (g),DDS (g),PBI (g),PBI content (wt%),phosphorus content (wt%),Vectors,Ref
0,EP/DDS,22.5,NR,47.0,1208.0,177.0,22.2,0.063,1.589,10.4,384.0,411.0,18.6,308.0,332.0,507.0,0.8,100.0,33.0,0.0,0.0,0.0,"['EP', 'DDS']",j.polymdegradstab.2019.06.020
1,EP/DDS/PBI-0.25,28.8,NR,45.0,1046.0,152.0,19.5,0.075,1.265,15.7,359.0,396.0,21.9,304.0,324.0,536.0,1.9,100.0,31.5,4.9,3.6,0.25,"['EP', 'DDS', 'PBI(0.25)']",j.polymdegradstab.2019.06.020
2,EP/DDS/PBI-0.5,31.4,V-1,35.0,922.0,146.0,19.1,0.089,1.202,17.5,345.0,388.0,24.1,303.0,321.0,549.0,2.1,100.0,30.1,10.0,7.1,0.5,"['EP', 'DDS', 'PBI(0.5)']",j.polymdegradstab.2019.06.020
3,EP/DDS/PBI-0.75,34.6,V-0,31.0,620.0,122.0,18.1,0.122,1.106,21.8,339.0,382.0,26.2,302.0,319.0,550.0,6.5,100.0,28.6,15.5,10.8,0.75,"['EP', 'DDS', 'PBI(0.75)']",j.polymdegradstab.2019.06.020
4,EP/DDS/PBI-1.0,33.5,V-0,23.0,610.0,113.0,18.2,0.158,1.025,21.2,333.0,378.0,25.0,300.0,318.0,555.0,4.2,100.0,27.0,21.2,14.3,1.0,"['EP', 'DDS', 'PBI(1.0)']",j.polymdegradstab.2019.06.020
5,PBI,,,,,,,,,,237.0,-,24.3,-,-,-,-,,,,,,['PBI'],j.polymdegradstab.2019.06.020

File: 3.2 Consolidated View of Tabular Data/Data/3- Sample_Tables_CSV_Normalized/CSV_PDF/j.polymdegradstab.2019.07.004.csv
,Samples,PHRR (W/g),THR (kJ g-1),Tp (°C),TTI (s),THR (MJ/m²),PHRR (kW/m²),EHC (MJ/kg),Tp (s),FIGRA (kW/m²s),TSP (m²),Residue (wt%),DGEBA (g),DDM (g),FR (PNP/PNS) (g),P contents (wt%) PNP,P contents (wt%) PNS,P contents b PNP (wt%),P contents (wt%)b PNS,P contents b PNP (wt%)_err,P contents (wt%)b PNS_err,T5% (°C),Tmax (°C),amax (% °C-1),Residue at 700 °C (wt%) Test values,Residue at 700 °C (wt%) Calculated values,Vectors,Ref
0,EP,727.3,36.4,396.6,72.0,95.0,1010.0,25.0,141.0,7.17,89.0,6.9,80.0,21.5,/,/,/,,,/,/,372.9,392.1,2.0,16.2,/,['EP'],j.polymdegradstab.2019.07.004
1,EP/3 wt%FR,,,,,,,,,,,,80.0,21.5,3.1,0.32,0.27,0.35,0.31,0.02,0.03,,,,,,"['EP', '(0.03)FR']",j.polymdegradstab.2019.07.004
2,EP/3 wt%PNP,601.7,33.6,390.5,,,,,,,,,,,,,,,,,,368.9,390.7,1.67,19.0,15.9,"['EP', '(0.03)PNP']",j.polymdegradstab.2019.07.004
3,EP/3 wt%PNS,393.4,29.5,385.7,,,,,,,,,,,,,,,,,,354.1,390.3,1.21,21.6,16.5,"['EP', '(0.03)PNS']",j.polymdegradstab.2019.07.004
4,EP/5 wt%FR,,,,,,,,,,,,80.0,21.5,5.3,0.52,0.45,0.53,0.47,0.02,0.03,,,,,,"['EP', '(0.05)FR']",j.polymdegradstab.2019.07.004
5,EP/5 wt%PNP,538.4,33.5,387.0,,,,,,,,,,,,,,,,,,363.4,392.1,1.46,19.4,15.7,"['EP', '(0.05)PNP']",j.polymdegradstab.2019.07.004
6,EP/5 wt%PNS,353.2,29.4,379.6,,,,,,,,,,,,,,,,,,354.1,374.9,0.97,22.9,16.8,"['EP', '(0.05)PNS']",j.polymdegradstab.2019.07.004
7,EP/7 wt%FR,,,,,,,,,,,,80.0,21.5,7.6,0.74,0.63,0.8,0.71,0.01,0.02,,,,,,"['EP', '(0.07)FR']",j.polymdegradstab.2019.07.004
8,EP/7 wt%PNP,531.0,33.5,388.3,54.0,61.0,748.0,21.0,120.0,6.24,45.0,15.0,,,,,,,,,,358.9,391.2,1.31,20.1,15.6,"['EP', '(0.07)PNP']",j.polymdegradstab.2019.07.004
9,EP/7 wt%PNS,317.0,28.8,374.1,67.0,82.0,520.0,23.0,125.0,4.16,32.0,15.7,,,,,,,,,,333.8,387.4,0.87,23.8,17.0,"['EP', '(0.07)PNS']",j.polymdegradstab.2019.07.004

File: 3.2 Consolidated View of Tabular Data/Data/3- Sample_Tables_CSV_Normalized/CSV_PDF/j.polymdegradstab.2020.109292.csv
,Samples,E (30°C) (Mpa),E'so MPa,E'140 MPa,E (Tg+50K) (Mpa),Tg (°C),tan 8 in Tg -,ve (mol.m-3).10³,T5% °C,Tmax1 °C; %/min,Tmax2 (°C) (%/min),Tmax3 (°C) (%/min),Tmax4 °C; %/min,Tmax5 (°C) (%/min),Tmax6 (°C) (%/min),Tmax7 (°C) (%/min),U800 %,Filler type,"Filler content, wt%",The linear,burning rate,(mm/min),Classification,Vectors,Ref
0,10HS/10LHP,2214.0,19.0,11.0,11.3,68.9,0.693,1.2,162.0,165.0,211.0,324.0,343.0,-,-,-,17.0,"HS, LHP",10.0,-,-,-,HB,"['(10)HS', '(10)LHP']",j.polymdegradstab.2020.109292
1,15HS/5LHP,2474.0,23.0,15.0,14.7,69.3,0.669,1.5,183.0,175.0,212.0,328.0,349.0,-,-,-,16.0,"HS, LHP",15.0,-,-,-,HB,"['(15)HS', '(5)LHP']",j.polymdegradstab.2020.109292
2,20APP,2257.0,19.0,14.0,13.3,69.2,0.714,1.4,166.0,169.0,-,321.0,387.0,414.0,434.0,451.0,9.0,APP,20.0,-,-,-,HB,['(20)APP'],j.polymdegradstab.2020.109292
3,20HS,2298.0,23.0,19.0,17.2,69.3,0.684,1.8,187.0,-,294.0,347.0,360.0,-,-,-,12.0,HS,20.0,17.6,15.0,15.6,HB,['(20)HS'],j.polymdegradstab.2020.109292
4,20LHP,2262.0,21.0,8.0,8.4,71.1,0.741,0.9,177.0,169.0,218.0,315.0,332.0,-,430.0,-,19.0,LHP,20.0,-,-,-,HB,['(20)LHP'],j.polymdegradstab.2020.109292
5,5HS/15LHP,2120.0,19.0,10.0,9.9,68.4,0.681,1.0,190.0,176.0,219.0,319.0,333.0,-,-,445.0,18.0,"HS, LHP",5.0,-,-,-,HB,"['(5)HS', '(15)LHP']",j.polymdegradstab.2020.109292
6,EP,1767.0,11.0,7.0,6.3,70.6,0.684,0.6,172.0,206.0,-,338.0,364.0,-,-,-,3.0,-,-,17.4,18.7,16.5,HB,['EP'],j.polymdegradstab.2020.109292
