Repository: AMETHYST-2025/CCASL

# CCASL

## Overview
***

This overview displays the main sections of CCASL, known as:
- [ ] 3.1 From Domain Knowledge to a Corpus of PDF Documents (A,B)
- [ ] 3.2 Creation of a Consolidated View of the Publications' Relevant Tables (C)
- [ ] 3.3 Counterexample Detection with g3-Relaxed Equality on Adesit (D)
***

## 3.1 PDF Document Acquisition

The first step is the creation of a PDF database related to your study. 
In this application, parameters have been set in the Python files. 
A sample of the downloaded PDFs is provided in the 'Data Samples' folder.
- [ ] `Approach_a_Journal.py` : Publications extracted from 11 target journals
- [ ] `Approach_b_GoogleScholar.py` : exploits google scholar
- [ ] `Data_Samples` : Sample of 682 PDFs (Approach-a) over 3400, and all the 682 of (approach-b), download [here](https://zenodo.org/records/15115892).
```
python3.9 file.py
```
***

## 3.2 Consolidated View of Tabular Data

This is the most important part of the work because it contains the programs for extraction, relevance recommendation, table normalization, and data integration. 
These programs can be executed in the following order
- [ ] `Table_Extraction.py`: Captures all the tables in a PDF.
- [ ] `Recommendation.py`: Classifies images of tables based on their relevance using keywords.
- [ ] `textract.py` : Contains the code for image preprocessing, and the connection to the Amazon Textract API, but we recommend using the web interface, which also offers a free trial [AWSTextract](https://aws.amazon.com/fr/textract/).
- [ ] `Normalization.py` & `Samples_Normalization.py`: A global rule-based program designed to normalize certain frequent attributes (e.g., chemical properties) in epoxy-amine publications.
- [ ]  `RNN_column_name.py` : A machine learning-based approach for attribute name normalization using RNN.
- [ ] `ChemDataExtractor.py`: is use in `Normalization.py` to detect acronym and abbreviation, notably 'EP' which is usually describe in "Experimental and method".
- [ ] `Data_Integration.py`: Creates an integrated view of the case study from the paper (V(EA), SM_bf, SM_af, Tg).
- [ ] `Data`: Contains samples of intermediate results, more data is given on [zotero](https://zenodo.org/records/15115892).
***

## 3.3 CounterExample detection

- [ ] The file `Tg_SM.xlsx` contains the results of `Data_Integration.py`, after manual cleaning and completing, the results are save in: `Tg_SM_clean.xlsx`.
- [ ] Use the file `Tg_SM_clean.csv` to visualize counterexamples on [ADESIT](https://adesit.liris.cnrs.fr/).
- [ ] The file `CCASL_counterexamples.xlsx` Contains highlighted counterexamples for the following parameters: ε_bf = 330 MPa, ε_af = 8 MPa, and ε_Tg = 12°C.

***

## Associated paper
(preprint) Aymar TCHAGOUE, Véronique EGLIN, Sébastien PRUVOST, Jean-Marc PETIT, Jannick DUCHET-RUMEAU, Jean-Francois GERARD. "CCASL: Counterexamples to Comparative Analysis of Scientific Literature - Application to Polymers." *Journal of Intelligent Information Systems* [10.21203/rs.3.rs-6074889/v1](https://doi.org/10.21203/rs.3.rs-6074889/v1).

# 3.2 Consolidated View of Tabular Data

This is the most important part of the work because it contains the programs for extraction, relevance recommendation, table normalization, and data integration. 
These programs can be executed in the following order
- [ ] `Table_Extraction.py`: Captures all the tables in a PDF.
- [ ] `Recommendation.py`: Classifies images of tables based on their relevance using keywords.
- [ ] `textract.py` : Contains the code for image preprocessing, and the connection to the Amazon Textract API, but we recommend using the web interface, which also offers a free trial. [AWSTextract](https://aws.amazon.com/fr/textract/)
- [ ] `Normalization.py` & `Samples_Normalization.py`: A global rule-based program designed to normalize certain frequent attributes (e.g., chemical properties) in epoxy-amine publications. 
- [ ]  `RNN_column_name.py` : A machine learning-based approach for attribute name normalization using RNN.
- [ ] `ChemDataExtractor.py`: is use in `Normalization.py` to detect acronym and abbreviation, notably 'EP' which is usually describe in "Experimental and method"
- [ ] `Data_Integration.py`: Creates an integrated view of the case study from the paper (V(EA), SM_bf, SM_af, Tg).
- [ ] `Data`: Contains samples of intermediate results, more data is given on [zotero](https://zenodo.org/records/15115892)

File: 3.2 Consolidated View of Tabular Data/Data/3- Sample_Tables_CSV_Normalized/acs.macromol.6b01285_4_0.csv
,Samples,PEO mass uptake (wt%),Sext/PEO/RNPs (m²/g),"Vmes,PEO/RNPs (cm³/g)",a DSext (%),b DVmes (%),Vectors,Ref
0,A,9.0,201.0,0.18,36.6,28.0,['A'],acs.macromol.6b01285_4_0
1,B,18.0,207.0,0.28,31.9,24.0,['B'],acs.macromol.6b01285_4_0
2,C,22.0,165.0,0.47,50.9,31.0,['C'],acs.macromol.6b01285_4_0
3,D,19.0,111.0,1.0,25.5,16.0,['D'],acs.macromol.6b01285_4_0

File: 3.2 Consolidated View of Tabular Data/Data/3- Sample_Tables_CSV_Normalized/acs.macromol.6b01649_4_0.csv
,Samples,epoxy resin (vol %),dom (um),R81 b (nm),91 b (nm-1),sib,db,°C°),Vectors,R81 b (nm)_err,°C°)_err,Ref
0,epoxy resin,100.0,,,,,,148.5,['EPresin'],,0.5,acs.macromol.6b01649_4_0
1,95E,95.0,4.5,,,,3.2,158.0,['95E'],,2.0,acs.macromol.6b01649_4_0
2,90E,90.0,4.2,33.7,0.017,2.5,3.8,150.1,['90E'],0.2,0.6,acs.macromol.6b01649_4_0
3,80E,80.0,3.7,19.3,0.041,2.3,4.1,145.0,['80E'],0.1,3.0,acs.macromol.6b01649_4_0
4,70E,70.0,2.8,19.8,0.033,2.5,4.2,134.0,['70E'],0.1,3.0,acs.macromol.6b01649_4_0
5,50E,50.0,3.2,22.3,0.024,2.6,4.0,156.0,['50E'],0.2,6.0,acs.macromol.6b01649_4_0
6,30E,30.0,3.5,63.8,0.014,2.2,4.1,161.0,['30E'],0.8,3.0,acs.macromol.6b01649_4_0
7,20E,20.0,3.1,50.6,0.011,2.6,4.0,163.8,['20E'],1.0,0.4,acs.macromol.6b01649_4_0
8,PDCPD,0.0,,,,,,171.0,['PDCPD'],,2.0,acs.macromol.6b01649_4_0

File: 3.2 Consolidated View of Tabular Data/Data/3- Sample_Tables_CSV_Normalized/j.carbpol.2015.10.008_18_0.csv
,,Samples,Density (g/cm³,24 h (wt%),Water absorption 168 h (wt%),Water absorption 672 h (wt%),Vectors,Density (g/cm³_err,24 h (wt%)_err,Water absorption 168 h (wt%)_err,Ref
0,,Neat UPR,1.2,0.19,0.43,0.64,['EPUPR'],0.01,0.02,0.06,j.carbpol.2015.10.008_18_0
1,,CNF-P-0.5%,1.19,0.4,0.72,1.0,"['CNF', 'P(0.005)']",0.01,0.04,0.06,j.carbpol.2015.10.008_18_0
2,,CNF-P-1%,1.18,0.54,1.02,1.49,"['CNF', 'P(0.01)']",0.01,0.06,0.07,j.carbpol.2015.10.008_18_0
3,,CNF-P-2%,1.17,0.48,0.92,1.3,"['CNF', 'P(0.02)']",0.01,0.08,0.08,j.carbpol.2015.10.008_18_0
4,,CNF-E-0.5%,1.17,0.32,0.7,0.91,"['CNF', 'E(0.005)']",0.01,0.08,0.05,j.carbpol.2015.10.008_18_0
5,,CNF-E-1%,1.17,0.23,0.46,0.67,"['CNF', 'E(0.01)']",0.01,0.03,0.06,j.carbpol.2015.10.008_18_0
6,,CNF-E-2%,1.17,0.39,0.78,0.98,"['CNF', 'E(0.02)']",0.01,0.05,0.07,j.carbpol.2015.10.008_18_0

File: 3.2 Consolidated View of Tabular Data/Data/3- Sample_Tables_CSV_Normalized/j.cej.2016.10.100_41_0.csv
,Samples,T-5% (°C),T50% (°C),Tmax (°C),Residue (800 °C) (wt%),Vectors,Ref
0,EP,343.5,377.4,368.9,10.4,['EP'],j.cej.2016.10.100_41_0
1,EP/SiO2,341.9,378.5,367.4,12.4,"['EP', 'SiO2']",j.cej.2016.10.100_41_0
2,EP/SiO2@PZM,338.9,370.7,356.2,15.7,"['EP', 'SiO2']",j.cej.2016.10.100_41_0
3,EP/SiO2@PZM@Cul,333.5,371.0,357.4,16.0,"['EP', 'SiO2']",j.cej.2016.10.100_41_0
4,EP/SiO2@PZM@Cu2,327.6,364.1,346.2,18.5,"['EP', 'SiO(2)@PZM@Cu(2)']",j.cej.2016.10.100_41_0

File: 3.2 Consolidated View of Tabular Data/Data/3- Sample_Tables_CSV_Normalized/j.cej.2018.03.142_20_0.csv
,Samples,Tensile strength (MPa),Flexural strength (MPa),Impact strength (KJ/m²),Vectors,Impact strength (KJ/m²)_err,Ref
0,PEI-EP,52.6,89.8,7.5,"['PEI', 'EP']",0.4,j.cej.2018.03.142_20_0
1,DPPEI(20)-EP,48.4,70.3,6.1,"['DPPEI(20)', 'EP']",0.2,j.cej.2018.03.142_20_0
2,DPPEI(25)-EP,51.4,82.3,6.9,"['DPPEI(25)', 'EP']",0.3,j.cej.2018.03.142_20_0
3,DPPEI(30)-EP,51.5,88.9,7.4,"['DPPEI(30)', 'EP']",0.5,j.cej.2018.03.142_20_0
4,DPPEI(35)-EP,53.4,84.6,7.0,"['DPPEI(35)', 'EP']",0.7,j.cej.2018.03.142_20_0

File: 3.2 Consolidated View of Tabular Data/Data/3- Sample_Tables_CSV_Normalized/j.cej.2018.04.196_17_0.csv
,Samples,composites. Fill loading (vol%),composites. TC (W m ² -1 K ¹),composites. TC enhancement (%),composites. n,composites. Test method,composites. Year Ref.,Vectors,Ref
0,EP/3D-C-BNNS,9.6,3.13,1547.0,161.0,Laser flash,2017.0,"['EP', '3D-C-BNNS']",j.cej.2018.04.196_17_0
1,PCL/PCL-g-BNNS,11.2,1.01,400.0,35.7,Laser flash,2016.0,"['PCL', 'PCL-g-BNNS']",j.cej.2018.04.196_17_0
2,PDMS/PVA/BNNS,15.6,1.94,977.0,62.6,Laser flash,2017.0,"['PDMS', 'PVA', 'BNNS']",j.cej.2018.04.196_17_0
3,EP/BN&Fe,38.5,3.59,1690.0,43.9,Laser flash,2016.0,"['EP', 'BN&Fe']",j.cej.2018.04.196_17_0
4,PMMA/NF-BNNS,69.1,10.22,4545.0,65.8,Laser flash,2016.0,"['PMMA', 'NF-BNNS']",j.cej.2018.04.196_17_0
5,PEI/PI-BN,49.1,1.7,672.0,13.7,Laser flash,2014.0,"['PEI', 'PI-BN']",j.cej.2018.04.196_17_0
6,TmhBN-silicone,9.2,0.58,241.0,26.2,Laser flash,2015.0,['TmhBN-silicone'],j.cej.2018.04.196_17_0
7,EP/VmhBN,13.5,0.85,420.0,31.1,Laser flash,2013.0,"['EP', 'VmhBN']",j.cej.2018.04.196_17_0
8,EP/h-BN,40.0,9.0,4400.0,110.0,Laser flash,2017.0,"['EP', 'h-BN']",j.cej.2018.04.196_17_0
9,EP/3D-BNNS,9.3,2.4,1100.0,118.3,Laser flash,2015.0,"['EP', '3D-BNNS']",j.cej.2018.04.196_17_0
10,EP/3D-BN,34.0,4.4,2100.0,61.7,Laser flash,2017.0,"['EP', '3D-BN']",j.cej.2018.04.196_17_0
11,CE/BN,19.6,0.64,156.0,8.0,Steady-state,2018.0,"['CE', 'BN']",j.cej.2018.04.196_17_0
12,PA6/BNNS/graphene,4.8,0.89,354.0,73.8,Laser flash,2016.0,"['PA6', 'BNNS', 'graphene']",j.cej.2018.04.196_17_0
13,HDPE/oriented BN,24.0,3.57,865.0,36.0,Laser flash,2017.0,"['HDPE', 'orientedBN']",j.cej.2018.04.196_17_0
14,EP/MF@BNNS,1.1,0.6,239.0,217.3,Laser flash,This work,"['EP', 'MF@BNNS']",j.cej.2018.04.196_17_0

File: 3.2 Consolidated View of Tabular Data/Data/3- Sample_Tables_CSV_Normalized/j.cej.2018.08.023_15_0.csv
,Samples,Stress at break (MPa),Elongation at break (%),Young's modulus (MPa),T (°C),T8 (°C),Storage modulus (50°C) (MPa),Ve (mol/m³),Vectors,Ref
0,EP,77.1,8.4,1232.0,181.6,143.7,1184.0,822.5,['EP'],j.cej.2018.08.023_15_0
1,EP/2.4[Dmim]Tos,78.4,8.6,1421.0,180.4,138.1,1410.0,1276.7,"['EP', '(2.4)[Dmim]Tos']",j.cej.2018.08.023_15_0
2,EP/4.0[Dmim]Tos,68.4,8.2,1393.0,173.6,139.6,1828.0,1445.2,"['EP', '(4.0)[Dmim]Tos']",j.cej.2018.08.023_15_0
3,EP/7.5[Dmim]Tos,64.2,7.9,149185.0,170.4,138.7,2040.0,1636.7,"['EP', '(7.5)[Dmim]Tos']",j.cej.2018.08.023_15_0

File: 3.2 Consolidated View of Tabular Data/Data/3- Sample_Tables_CSV_Normalized/j.cej.2018.08.023_21_0.csv
,Samples,[Dmim]Tos content (wt%),P content (wt%),LOI (%),LOI t1/t2a,UL-94,Vectors,Ref
0,EP,0.0,0.0,26.5,>1min/-,NR b,['EP'],j.cej.2018.08.023_21_0
1,EP/2.4[Dmim]Tos,2.4,0.12,31.7,23s/3s,V-1,"['EP', '(2.4)[Dmim]Tos']",j.cej.2018.08.023_21_0
2,EP/4.0[Dmim]Tos,4.0,0.2,32.5,2s/2s,V-0,"['EP', '(4.0)[Dmim]Tos']",j.cej.2018.08.023_21_0
3,EP/7.5[Dmim]Tos,7.5,0.36,33.9,1s/2s,V-0,"['EP', '(7.5)[Dmim]Tos']",j.cej.2018.08.023_21_0

File: 3.2 Consolidated View of Tabular Data/Data/3- Sample_Tables_CSV_Normalized/j.cej.2019.122046_12_0.csv
,Samples,Tg (°C),G' (MPa),Ts(MPa),Eb(%),Tensile modulus (MPa),Vectors,G' (MPa)_err,Ts(MPa)_err,Eb(%)_err,Tensile modulus (MPa)_err,Ref
0,EP,210.0,1833.0,44.0,4.2,1326.0,['EP'],49.0,4.0,0.8,57.0,j.cej.2019.122046_12_0
1,EP/6LDH-CD-Ferr,210.0,2105.0,45.0,3.5,1619.0,"['EP', '(6)LDH-CD-Ferr']",60.0,4.0,0.6,68.0,j.cej.2019.122046_12_0
2,EP/6LDH-CD + Ferr,210.0,2071.0,38.0,3.4,1462.0,"['EP', '(6)LDH-CD+Ferr']",52.0,3.0,0.5,54.0,j.cej.2019.122046_12_0
3,EP/6LDH-CD,210.0,2064.0,36.0,3.4,1575.0,"['EP', '(6)LDH-CD']",56.0,3.0,0.3,62.0,j.cej.2019.122046_12_0

File: 3.2 Consolidated View of Tabular Data/Data/3- Sample_Tables_CSV_Normalized/j.cej.2019.123124_4_0.csv
,Samples,Tensile strength (MPa),Tensile modulus (GPa),Tensile strain (%),Vectors,Tensile strength (MPa)_err,Tensile modulus (GPa)_err,Tensile strain (%)_err,Ref
0,REEP/MeHHPA,73.5,3.0,3.4,"['REEP', 'MeHHPA']",3.9,0.1,0.3,j.cej.2019.123124_4_0
1,DGEBA/MeHHPA,59.1,2.8,3.3,"['DGEBA', 'MeHHPA']",0.7,0.3,0.8,j.cej.2019.123124_4_0

File: 3.2 Consolidated View of Tabular Data/Data/3- Sample_Tables_CSV_Normalized/j.cej.2019.123830_17_0.csv
,Samples,TTI (s),PHRR (kW/m²),THR (MJ/m²),TSP (m²),av-CO (kg-kg-1),CO₂ (kg/kg),Residue (wt%),Vectors,Ref
0,EP,136.0,847.6,106.7,33.7,0.0498,1.0763,10.8,['EP'],j.cej.2019.123830_17_0
1,EP@PCTP-4,106.0,378.1,72.9,29.5,0.0602,1.0557,22.7,"['EP', 'PCTP(4)']",j.cej.2019.123830_17_0
2,EP@PCTP-6,191.0,249.3,40.3,25.1,0.0443,0.7022,25.2,"['EP', 'PCTP(6)']",j.cej.2019.123830_17_0
3,EP@PCTP-8,192.0,227.1,33.3,19.4,0.0409,0.6135,28.5,"['EP', 'PCTP(8)']",j.cej.2019.123830_17_0

File: 3.2 Consolidated View of Tabular Data/Data/3- Sample_Tables_CSV_Normalized/j.cej.2019.123830_25_0.csv
,Samples,WAP  12 h,at 70 (%) 24 h,(°C)  48 h,Tensile strength (MPa),Elongation at break (%),Tensile modulus (GPa),Flexural strength (MPa),Flexural modulus (GPa),Vectors,Elongation at break (%)_err,Ref
0,EP,0.23,0.32,0.65,63.7,11.2,1.07,115.17,3.55,['EP'],2.0,j.cej.2019.123830_25_0
1,EP@PCTP-4,0.14,0.27,0.6,70.91,8.8,1.1,119.8,3.61,"['EP', 'PCTP(4)']",0.3,j.cej.2019.123830_25_0
2,EP@PCTP-6,0.11,0.19,0.53,68.61,8.5,1.15,121.04,3.77,"['EP', 'PCTP(6)']",0.2,j.cej.2019.123830_25_0
3,EP@PCTP-8,0.08,0.15,0.47,64.31,7.8,1.18,114.6,3.9,"['EP', 'PCTP(8)']",0.2,j.cej.2019.123830_25_0

File: 3.2 Consolidated View of Tabular Data/Data/3- Sample_Tables_CSV_Normalized/j.cej.2020.124115_7_0.csv
,Samples,(°C),E' (30 °C)b (MPa),Ve (molm,Flexural modulus (MPa),Flexural strength (MPa),Vectors,Flexural modulus (MPa)_err,Flexural strength (MPa)_err,Ref
0,DGEM/DDS-1,172.24,3433.0,867.0,,,"['DGEM', 'DDS-1']",-,-,j.cej.2020.124115_7_0
1,DGEM/DDS-2,279.0,3678.0,3176.0,3455.0,108.1,"['DGEM', 'DDS-2']",39.0,6.7,j.cej.2020.124115_7_0
2,DGEBA/DDS,231.0,2493.0,2335.0,2446.0,106.6,"['DGEBA', 'DDS']",66.0,4.9,j.cej.2020.124115_7_0

File: 3.2 Consolidated View of Tabular Data/Data/3- Sample_Tables_CSV_Normalized/j.cej.2020.125942_22_0.csv
,Samples,Storage modulus (MPa),Storage modulus (30°C) (MPa),T/ C°C),Crosslink density/ (mol m-3),Vectors,Ref
0,EP,1545.0,22.5,159.0,2087.0,['EP'],j.cej.2020.125942_22_0
1,EP/3UiO66,1413.0,28.8,165.0,2635.0,"['EP', '(3)UiO66']",j.cej.2020.125942_22_0
2,EP/3UiO66-PDA-PBA,1580.0,33.4,166.0,3049.0,"['EP', '3UiO66-PDA-PBA']",j.cej.2020.125942_22_0

File: 3.2 Consolidated View of Tabular Data/Data/3- Sample_Tables_CSV_Normalized/j.cej.2020.126881_6_0.csv
,Samples,"T "" (°C)",E' at 30 °C6 (MPa),Ve (molm-3),Flexural modulus (MPa),Flexural strength (MPa),Vectors,Flexural modulus (MPa)_err,Flexural strength (MPa)_err,Ref
0,THMT-EP/DDS,300.0,3085.0,1301.0,4137.0,134.2,"['THMT-EP', 'DDS']",39.0,5.5,j.cej.2020.126881_6_0
1,DGEBA/DDS,180.0,1939.0,1012.0,2688.0,117.4,"['DGEBA', 'DDS']",41.0,4.2,j.cej.2020.126881_6_0

File: 3.2 Consolidated View of Tabular Data/Data/3- Sample_Tables_CSV_Normalized/j.cej.2021.128647_11_0.csv
,Samples,HRC (J/ g.K),PHRR (W/g),Total HR (kJ/g),Peak Temp. (C),Vectors,Ref
0,DGEBA/ 33DDS,421.1,414.47,24.58,435.75,"['DGEBA', '33DDS']",j.cej.2021.128647_11_0
1,DGEBA/ 44DDS,418.86,417.14,24.46,448.06,"['DGEBA', '44DDS']",j.cej.2021.128647_11_0
2,DBDBBB/ 33DDS,268.93,266.06,18.98,467.68,"['DBDBBB', '33DDS']",j.cej.2021.128647_11_0
3,DBDBBB/ 44DDS,263.32,259.3,20.93,450.18,"['DBDBBB', '44DDS']",j.cej.2021.128647_11_0

File: 3.2 Consolidated View of Tabular Data/Data/3- Sample_Tables_CSV_Normalized/j.cej.2021.128647_7_0.csv
,Entry,Samples,E'(GPa),E (MPa),"Tg,DMA (°C)",Ve (mol/ dm³,Vectors,Ref
0,1.0,DBDBBB/33DDS,1.08,1.94,116.1,0.185,"['DBDBBB', '33DDS']",j.cej.2021.128647_7_0
1,2.0,DBDBBB/44DDS,1.08,2.79,125.3,0.292,"['DBDBBB', '44DDS']",j.cej.2021.128647_7_0
2,3.0,DBDBBB/ 33DDS,1.09,7.36,120.4,0.696,"['DBDBBB', '33DDS']",j.cej.2021.128647_7_0
3,4.0,DBDBBB/ 44DDSª,1.48,6.43,134.6,0.589,"['DBDBBB', '44DDS']",j.cej.2021.128647_7_0
4,5.0,DBDBBB/ 33DDSb,1.41,21.5,113.3,2.07,"['DBDBBB', '33DDS']",j.cej.2021.128647_7_0
5,6.0,DBDBBB/ 44DDSb,1.21,15.5,123.1,1.46,"['DBDBBB', '44DDSb']",j.cej.2021.128647_7_0

File: 3.2 Consolidated View of Tabular Data/Data/3- Sample_Tables_CSV_Normalized/j.cej.2021.128647_7_1.csv
,Entry,Samples,Flexural Stress (MPa),Modulus (GPa),property Deflection (mm),Shore Hardness (HD),Vectors,Flexural Stress (MPa)_err,Modulus (GPa)_err,property Deflection (mm)_err,Shore Hardness (HD)_err,Ref
0,1.0,DBDBBB/ 33DDS,80.0,3.03,4.94,77.5,"['DBDBBB', '33DDS']",12.0,0.25,1.14,0.95,j.cej.2021.128647_7_1
1,2.0,DBDBBB/ 44DDS,57.2,3.06,2.86,59.2,"['DBDBBB', '44DDS']",11.2,0.14,0.57,0.5,j.cej.2021.128647_7_1
2,3.0,DGEBA/ 33DDS,142.0,3.248,9.76,81.2,"['DGEBA', '33DDS']",12.1,0.88,2.56,0.95,j.cej.2021.128647_7_1
3,4.0,DGEBA/ 44DDS,126.3,2.856,10.52,79.7,"['DGEBA', '44DDS']",11.9,0.24,1.48,1.5,j.cej.2021.128647_7_1

File: 3.2 Consolidated View of Tabular Data/Data/3- Sample_Tables_CSV_Normalized/j.cej.2021.131173_6_0.csv
,Samples,E (30 °C) (GPa),E (200 °C) (GPa),Tg (°C),ve/10³ (mol/ m³,Tensile strength (MPa),Elongation at break (%),Vectors,Tensile strength (MPa)_err,Elongation at break (%)_err,Ref
0,DGEL/ DDS,3.79,2.07,314.4,1.5,69.2,9.5,"['DGEL', 'DDS']",1.5,1.2,j.cej.2021.131173_6_0
1,DGEBA/ DDS,2.69,0.05,217.4,2.2,57.2,10.8,"['DGEBA', 'DDS']",2.2,0.6,j.cej.2021.131173_6_0

File: 3.2 Consolidated View of Tabular Data/Data/3- Sample_Tables_CSV_Normalized/j.cej.2021.131578_5_0.csv
,Samples,Tg (°C),E (MPa),Tensile strength (MPa),Young's modulus (MPa),Elongation at break (%),Impact strength (KJ/m²),Vectors,Tensile strength (MPa)_err,Young's modulus (MPa)_err,Elongation at break (%)_err,Impact strength (KJ/m²)_err,Ref
0,EP/DDM,186.0,2204.0,53.4,1280.2,5.7,8.7,"['EP', 'DDM']",3.0,10.5,0.5,0.6,j.cej.2021.131578_5_0
1,EP/DDM/DA-3,186.0,2486.0,22.6,1023.9,2.2,2.7,"['EP', 'DDM', 'DA(3)']",1.7,14.3,0.7,0.1,j.cej.2021.131578_5_0
2,EP/DDM/PD-3,179.0,2343.0,51.9,1102.3,3.7,3.5,"['EP', 'DDM', 'PD(3)']",2.5,12.8,0.7,0.4,j.cej.2021.131578_5_0
3,EP/DDM/PB-1,187.0,2280.0,65.3,1364.5,7.3,12.3,"['EP', 'DDM', 'PB(1)']",3.2,15.1,0.6,0.5,j.cej.2021.131578_5_0
4,EP/DDM/PB-2,184.0,2231.0,69.2,1375.4,7.5,12.4,"['EP', 'DDM', 'PB(2)']",1.6,30.5,0.3,0.3,j.cej.2021.131578_5_0
5,EP/DDM/PB-3,180.0,2245.0,69.3,1426.9,7.9,13.0,"['EP', 'DDM', 'PB(3)']",1.6,36.4,0.3,0.4,j.cej.2021.131578_5_0
6,EP/DDM/PB-5,177.0,2584.0,80.4,1563.4,7.1,12.2,"['EP', 'DDM', 'PB(5)']",2.7,20.9,0.5,0.5,j.cej.2021.131578_5_0

File: 3.2 Consolidated View of Tabular Data/Data/3- Sample_Tables_CSV_Normalized/j.compositesb.2011.11.052_7_2.csv
,Samples,Reinforcing agent (%),"Tg, °Cat 11 Hz",Vectors,Ref
0,DGEBA_PXDED,0.0,119.9,"['DGEBA', 'PXDED']",j.compositesb.2011.11.052_7_2
1,DGEBA_MWCNT_PXDED,1.0,119.2,"['DGEBA', 'MWCNT', 'PXDED']",j.compositesb.2011.11.052_7_2
2,DGEBA_MWCNT-SP135_PXDED,1.0,121.5,"['DGEBA', 'MWCNT-SP(135)', 'PXDED']",j.compositesb.2011.11.052_7_2
3,OGEBA_MWCNT-X100_PXDED,1.0,119.9,"['OGEBA', 'MWCNT-X(100)', 'PXDED']",j.compositesb.2011.11.052_7_2
4,DGEBA_MWCNT-NP9_PXDED,1.0,123.4,"['DGEBA', 'MWCNT-NP(9)', 'PXDED']",j.compositesb.2011.11.052_7_2
5,DGEBA_MWCNT-COOH_PXDED,1.0,127.8,"['DGEBA', 'MWCNT-COOH', 'PXDED']",j.compositesb.2011.11.052_7_2
6,DGEBA_MWCNT-COO-SP135_PXDED,1.0,122.6,"['DGEBA', 'MWCNT-COO-SP(135)', 'PXDED']",j.compositesb.2011.11.052_7_2
7,DGEBA_MWCNT-C0O-X100_PXDED,1.0,119.3,"['DGEBA', 'MWCNT-C0O-X100', 'PXDED']",j.compositesb.2011.11.052_7_2
8,DGEBA_MWCNT-COO-NP9_PXDED,1.0,123.6,"['DGEBA', 'MWCNT-COO-NP(9)', 'PXDED']",j.compositesb.2011.11.052_7_2

File: 3.2 Consolidated View of Tabular Data/Data/3- Sample_Tables_CSV_Normalized/j.compositesb.2012.10.002_5_0.csv
,Samples,E'G (GPa),Tx (°C),o (S/m) Transversal,o (S/m) Longitudinal,Vectors,Ref
0,Neat epoxy resin,2.1,181.4,10.0,,['EP'],j.compositesb.2012.10.002_5_0
1,0.1-CNT,2.49,174.3,6.34,6.07,['(0.1)CNT'],j.compositesb.2012.10.002_5_0
2,0.1-CNT-CM,2.38,167.2,2.0,8.64,"['(0.1)CNT', 'CM']",j.compositesb.2012.10.002_5_0
3,0.1-FeO-CNT,2.63,164.8,3.81,3.32,"['(0.1)FeO', 'CNT']",j.compositesb.2012.10.002_5_0
4,0.1-FeO-CNT-CM,2.39,165.2,8.95,5.21,"['(0.1)FeO', 'CNT', 'CM']",j.compositesb.2012.10.002_5_0
5,0.25-CNT,2.55,170.7,1.0,9.36,['(0.25)CNT'],j.compositesb.2012.10.002_5_0
6,0.25-CNT-CM,2.48,168.2,9.36,4.09,"['(0.25)CNT', 'CM']",j.compositesb.2012.10.002_5_0
7,0.25-FeO-CNT,2.4,170.0,4.77,3.32,"['(0.25)FeO', 'CNT']",j.compositesb.2012.10.002_5_0
8,0.25-FeO-CNT-CM,2.3,168.8,2.05,9.45,"['(0.25)FeO', 'CNT', 'CM']",j.compositesb.2012.10.002_5_0

File: 3.2 Consolidated View of Tabular Data/Data/3- Sample_Tables_CSV_Normalized/j.compositesb.2013.07.023_6_0.csv
,Samples,"DGEBA/RAMA 1/07 Code models : type tff: Fn,Fn,Fn Mechanism scheme A-1 - B-2 -> C-3 -> D","DGEBA/GMA/RAMA 1/1/1 reaction tff: An,Fn,Fn A-1 -> B-2 C-3 - D","DGEBA/GMA/RAMA 2/1/17 tff: An,An,An A-1 - B-2 - C-3 - D","DGEBA/GMA/RAMA 1/2/13 tff: An,An,An A-1 1 B-2 - C-3 -> D","GMARAMA 3/1 tff: An,An,An A-1 - B-2 C-3 - D",Vectors,Ref
0,E1/mol-1,187.5,278.2,259.1,228.2,246.0,['E(1)/mol-1'],j.compositesb.2013.07.023_6_0
1,log A1/5-1,13.7,19.2,18.1,15.8,17.6,['logA(1)/5-1'],j.compositesb.2013.07.023_6_0
2,"dim,",-,0.39,0.31,0.44,0.27,"['dim,']",j.compositesb.2013.07.023_6_0
3,n,2.97,-,-,-,-,['n'],j.compositesb.2013.07.023_6_0
4,E2/mol-¹,250.9,227.0,249.7,157.8,166.3,['E(2)/mol-¹'],j.compositesb.2013.07.023_6_0
5,log A2/s-,38.4,15.3,27.7,10.0,10.2,['logA(2)/s'],j.compositesb.2013.07.023_6_0
6,dim2,-,-,-,0.39,1.54,['dim(2)'],j.compositesb.2013.07.023_6_0
7,n2,2.04,0.62,2.72,-,-,['n(2)'],j.compositesb.2013.07.023_6_0
8,E3/mol-1,188.6,206.3,201.9,270.2,298.7,['E(3)/mol-1'],j.compositesb.2013.07.023_6_0
9,log A3/s-,12.3,27.3,13.1,27.9,26.2,['logA(3)/s'],j.compositesb.2013.07.023_6_0
10,dim3,-,-,-,2.68,2.59,['dim(3)'],j.compositesb.2013.07.023_6_0
11,n3,1.29,2.68,1.96,-,-,['n(3)'],j.compositesb.2013.07.023_6_0
12,follReact1,0.161,0.65,0.089,0.37,0.26,['follReact(1)'],j.compositesb.2013.07.023_6_0
13,follReact 2,0.052,0.308,0.13,0.23,0.85,['follReact(2)'],j.compositesb.2013.07.023_6_0
14,Fexp.,1.16,1.0,1.02,1.29,1.0,['Fexp.'],j.compositesb.2013.07.023_6_0
15,Fcrit.,1.19,1.18,1.19,1.19,1.19,['Fcrit.'],j.compositesb.2013.07.023_6_0
16,t-Critical,1.958,1.957,1.958,1.958,1.958,"['t', 'Critical']",j.compositesb.2013.07.023_6_0
17,Correl-coeff,0.999564,0.999625,0.999659,0.999694,0.999822,"['Correl', 'coeff']",j.compositesb.2013.07.023_6_0

File: 3.2 Consolidated View of Tabular Data/Data/3- Sample_Tables_CSV_Normalized/j.compositesb.2014.02.016_3_0.csv
,Samples,Tensile strength (MPa),Strength (MPa),Vectors,Tensile strength (MPa)_err,Strength (MPa)_err,Ref
0,GFRP,332.5,373.1,['GFRP'],21.6,28.2,j.compositesb.2014.02.016_3_0
1,GFRP + 1% NC,321.3,364.9,"['GFRP', '(0.01)NC']",17.6,15.8,j.compositesb.2014.02.016_3_0
2,GFRP + 3% NC,305.4,319.6,"['GFRP', '(0.03)NC']",15.5,12.4,j.compositesb.2014.02.016_3_0
3,GFRP + 0.5% CNT,318.8,360.9,"['GFRP', '(0.005)CNT']",4.9,38.5,j.compositesb.2014.02.016_3_0
4,GFRP + 1% CNT,309.8,370.5,"['GFRP', '(0.01)CNT']",14.7,9.7,j.compositesb.2014.02.016_3_0

File: 3.2 Consolidated View of Tabular Data/Data/3- Sample_Tables_CSV_Normalized/j.compositesb.2015.01.043_5_0.csv
,Samples,"DMA , (C)","TGA Td5% ,","TGA (C) Td50% C,",TGA (C) Weight loss (%),Vectors,Ref
0,DGEBA,137.0,383.0,438.0,87.0,['DGEBA'],j.compositesb.2015.01.043_5_0
1,DGEBA/DG-PDMS,127.0,400.0,440.0,88.0,"['DGEBA', 'DG-PDMS']",j.compositesb.2015.01.043_5_0
2,DGEBA/DG-PDMS/MEP-POSS,132.0,318.0,440.0,83.0,"['DGEBA', 'DG-PDMS', 'MEP-POSS']",j.compositesb.2015.01.043_5_0
3,DGEBA/DG-PDMS/OEP-POSS,158.0,335.0,445.0,80.0,"['DGEBA', 'DG-PDMS', 'OEP-POSS']",j.compositesb.2015.01.043_5_0

File: 3.2 Consolidated View of Tabular Data/Data/3- Sample_Tables_CSV_Normalized/j.compositesb.2015.11.035_7_1.csv
,Samples,Storage modulus (30°C) (MPa),Rubbery modulus (200°C) (MPa),Tg (°C),Vectors,Ref
0,Epoxy,2367.0,17.0,171.0,['EP'],j.compositesb.2015.11.035_7_1
1,1%-Graphenit-ox-Epoxy,2148.0,24.0,170.0,"['(0.01)Graphenit-ox', 'EP']",j.compositesb.2015.11.035_7_1
2,3%-Graphenit-ox-Epoxy,2254.0,27.0,168.0,"['(0.03)Graphenit-ox', 'EP']",j.compositesb.2015.11.035_7_1
3,1%-Graphenit-Cu-Epoxy,2280.0,25.0,176.0,"['(0.01)Graphenit-Cu', 'EP']",j.compositesb.2015.11.035_7_1
4,3%-Graphenit-Cu-Epoxy,2223.0,28.0,176.0,"['(0.03)Graphenit-Cu', 'EP']",j.compositesb.2015.11.035_7_1

File: 3.2 Consolidated View of Tabular Data/Data/3- Sample_Tables_CSV_Normalized/j.compositesb.2016.03.052_6_0.csv
,Samples,Impact strength (KJ/m²),K (MPa m 1/2),GIC (kJ/m²),Vectors,Impact strength (KJ/m²)_err,K (MPa m 1/2)_err,GIC (kJ/m²)_err,Ref
0,DGEBA,4.74,0.95,2.56,['DGEBA'],0.27,0.14,0.28,j.compositesb.2016.03.052_6_0
1,DGEBA/EG1,5.75,1.03,3.08,"['DGEBA', 'EG(1)']",0.51,0.17,0.32,j.compositesb.2016.03.052_6_0
2,DGEBA/EG0.75/GO0.2,6.36,1.31,5.29,"['DGEBA', 'EG(0.75)', 'GO(0.2)']",0.43,0.15,0.44,j.compositesb.2016.03.052_6_0
3,,7.15,1.56,6.41,[''],0.22,0.16,0.21,j.compositesb.2016.03.052_6_0
4,DGEBA/EGo.25/GO0.75,6.18,1.22,4.62,"['DGEBA', 'EGo(.25)', 'GO(0.75)']",0.36,0.11,0.35,j.compositesb.2016.03.052_6_0
5,DGEBA/GO1,5.19,1.06,3.77,"['DGEBA', 'GO1']",0.27,0.18,0.4,j.compositesb.2016.03.052_6_0

File: 3.2 Consolidated View of Tabular Data/Data/3- Sample_Tables_CSV_Normalized/j.compositesb.2016.03.052_6_1.csv
,Samples,PDT (°C),IPDT (°C),Et (kJ/mol),Char yield (800 °C) (%),Vectors,Ref
0,DGEBA,359.8,391.0,59.2,11.2,['DGEBA'],j.compositesb.2016.03.052_6_1
1,DGEBA/EG1,360.3,396.6,65.6,16.2,"['DGEBA', 'EG(1)']",j.compositesb.2016.03.052_6_1
2,DGEBA/EG0.75/GO0.25,370.2,400.7,72.5,16.4,"['DGEBA', 'EG(0.75)', 'GO(0.25)']",j.compositesb.2016.03.052_6_1
3,DGEBA/EGo.s/GO0.5,371.1,406.0,79.2,17.0,"['DGEBA', 'EGo.s', 'GO(0.5)']",j.compositesb.2016.03.052_6_1
4,DGEBA/EGo.25/GO0.75,355.4,393.2,64.8,12.5,"['DGEBA', 'EGo(.25)', 'GO(0.75)']",j.compositesb.2016.03.052_6_1
5,DGEBA/GO1,358.5,391.9,61.0,12.4,"['DGEBA', 'GO1']",j.compositesb.2016.03.052_6_1

File: 3.2 Consolidated View of Tabular Data/Data/3- Sample_Tables_CSV_Normalized/j.compositesb.2016.10.081_33_0.csv
,Samples,Mean Storage Glassy State (MPa),Rubbery modulus (MPa),Mean From DMA (C),T8 From TMA (C),T8 Below Tg (ppm °C-1,"CTE Above Tg (ppm °C"")",CTE T10% (C),TGA T50% (C),TGA T70% (C),Vectors,Ref
0,EP,2369.0,29.2,164.5,152.6,68.1,187.7,374.6,416.0,530.0,['EP'],j.compositesb.2016.10.081_33_0
1,EP/SNP,2693.5,37.8,160.6,137.2,62.4,173.1,377.6,426.8,546.3,"['EP', 'SNP']",j.compositesb.2016.10.081_33_0
2,EP/SNP-NH2,2741.0,37.7,158.3,136.6,61.0,178.6,376.1,425.5,583.9,"['EP', 'SNP-NH(2)']",j.compositesb.2016.10.081_33_0
3,EP/SNP-EP,2727.5,40.7,163.4,139.9,62.6,173.0,375.8,428.9,563.9,"['EP', 'SNP-EP']",j.compositesb.2016.10.081_33_0
4,EP/SNP-C,2743.0,41.2,163.9,141.2,61.6,175.1,375.6,425.0,545.4,"['EP', 'SNP-C']",j.compositesb.2016.10.081_33_0

File: 3.2 Consolidated View of Tabular Data/Data/3- Sample_Tables_CSV_Normalized/j.compositesb.2017.05.024_33_0.csv
,Samples,TTI (s),PHRR (kW/m²),THR (MJ/m²),SPR (m ²/s),Time PHRR (s),FIGRA (kW/m²s),Vectors,TTI (s)_err,PHRR (kW/m²)_err,THR (MJ/m²)_err,SPR (m ²/s)_err,Time PHRR (s)_err,Ref
0,EP,28.0,1725.0,78.2,0.47,54.0,31.9,['EP'],1.0,33.0,1.4,0.05,2.0,j.compositesb.2017.05.024_33_0
1,EP/PiP-DOPO,24.0,1160.0,54.4,0.35,50.0,23.2,"['EP', 'PiP-DOPO']",2.0,15.0,1.1,0.04,2.0,j.compositesb.2017.05.024_33_0
2,EP/PD-rGO5,25.0,1042.0,49.3,0.31,52.0,20.0,"['EP', 'PD-rGO5']",1.0,27.0,2.3,0.03,1.0,j.compositesb.2017.05.024_33_0
3,EP/PD-rGO10,24.0,821.0,40.5,0.32,53.0,15.5,"['EP', 'PD-rGO(10)']",2.0,19.0,1.9,0.03,3.0,j.compositesb.2017.05.024_33_0

File: 3.2 Consolidated View of Tabular Data/Data/3- Sample_Tables_CSV_Normalized/j.compositesb.2018.02.002_6_0.csv
,Samples,Monomer conversion (%) (extraction),Monomer conversion (%) (evaporation),Vectors,Ref
0,Neat A-PA6,97.9,96.02,['A-PA6'],j.compositesb.2018.02.002_6_0
1,CNT/A-PA6,97.94,94.61,"['CNT', 'A-PA6']",j.compositesb.2018.02.002_6_0
2,rGO/A-PA6,98.25,96.21,"['rGO', 'A-PA6']",j.compositesb.2018.02.002_6_0
3,Clay/A-PA6,98.61,96.81,"['Clay', 'A-PA6']",j.compositesb.2018.02.002_6_0
4,GO/A-PA6,98.59,97.01,"['GO', 'A-PA6']",j.compositesb.2018.02.002_6_0
5,xGnP/A-PA6,98.52,96.74,"['xGnP', 'A-PA6']",j.compositesb.2018.02.002_6_0

File: 3.2 Consolidated View of Tabular Data/Data/3- Sample_Tables_CSV_Normalized/j.compositesb.2018.03.049_5_0.csv
,Samples,PHRR (kW/m²),PMLR g/m2 2 S,EHC (MJ/kg),Vectors,Ref
0,Pure ER,1795.98,62.9,23.67,['ER'],j.compositesb.2018.03.049_5_0
1,0.1 wt% M15 GNP/ER,1572.18,55.1,23.09,"['(0.001)M15GNP', 'ER']",j.compositesb.2018.03.049_5_0
2,1.0 wt% M5 GNP/ER,1545.11,52.6,22.78,"['(0.01)M5GNP', 'ER']",j.compositesb.2018.03.049_5_0
3,1.0 wt% M15 GNP/ER,1456.13,52.5,23.08,"['(0.01)M15GNP', 'ER']",j.compositesb.2018.03.049_5_0
4,1.0 wt% M25 GNP/ER,1474.61,51.4,23.29,"['(0.01)M25GNP', 'ER']",j.compositesb.2018.03.049_5_0
5,3.0 wt% M15 GNP/ER,958.48,37.6,22.82,"['(0.03)M15GNP', 'ER']",j.compositesb.2018.03.049_5_0

File: 3.2 Consolidated View of Tabular Data/Data/3- Sample_Tables_CSV_Normalized/j.compositesb.2018.12.028_8_0.csv
,Samples,E (30 °C) (MPa),Ve (mol/L),Tan Smax,Tg (°C),T1 (°C),Vectors,Ref
0,Pure EP,2540.0,1.549,0.6742,73.82,83.63,['EP'],j.compositesb.2018.12.028_8_0
1,E/Mt,2658.0,2.169,0.6275,76.99,87.92,"['E', 'Mt']",j.compositesb.2018.12.028_8_0
2,E/M-Mt(0.05:1),2841.0,2.223,0.5804,78.28,91.24,"['E(0.05)', 'M-Mt(1)']",j.compositesb.2018.12.028_8_0
3,E/M-Mt(0.1:1),3078.0,2.432,0.4437,83.97,98.21,"['E(0.1)', 'M-Mt(1)']",j.compositesb.2018.12.028_8_0
4,E/M-Mt(0.2:1),2936.0,2.267,0.4905,81.12,94.56,"['E(0.2)', 'M-Mt(1)']",j.compositesb.2018.12.028_8_0

File: 3.2 Consolidated View of Tabular Data/Data/3- Sample_Tables_CSV_Normalized/j.compositesb.2018.12.030_27_0.csv
,Samples,Tg (°C),Tb -5% (°C),Storage modulus (150°C) (MPa),Storage modulus (200°C) (MPa),Storage modulus (250°C) (MPa),Vectors,Ref
0,Epoxy,280.7,302.0,3197.0,3013.0,1794.0,['EP'],j.compositesb.2018.12.030_27_0
1,Epoxy/GO (0.35 wt%),281.3,333.0,3296.0,2343.0,2233.0,"['EP', 'GO(0.0035)']",j.compositesb.2018.12.030_27_0
2,Epoxy/GO (0.7 wt%),280.9,341.0,3127.0,2890.0,2078.0,"['EP', 'GO(0.007)']",j.compositesb.2018.12.030_27_0
3,Epoxy/GO (1.05 wt%),277.6,330.0,3145.0,2991.0,1983.0,"['EP', 'GO(0.0105)']",j.compositesb.2018.12.030_27_0
4,Epoxy/GO (1.4 wt%),277.1,309.0,2787.0,2830.0,1796.0,"['EP', 'GO(0.014)']",j.compositesb.2018.12.030_27_0
5,Epoxy/GO-g-PAA (0.35 wt%),282.7,323.0,3641.0,3445.0,2473.0,"['EP', 'GO-g-PAA(0.0035)']",j.compositesb.2018.12.030_27_0
6,Epoxy/GO-g-PAA (0.7 wt%),282.5,326.0,4285.0,4108.0,2791.0,"['EP', 'GO-g-PAA(0.007)']",j.compositesb.2018.12.030_27_0
7,Epoxy/GO-g-PAA (1.05 wt%),282.8,324.0,3715.0,3521.0,2494.0,"['EP', 'GO-g-PAA(0.0105)']",j.compositesb.2018.12.030_27_0
8,Epoxy/GO-g-PAA (1.4 wt%),283.8,303.0,3367.0,3185.0,2371.0,"['EP', 'GO-g-PAA(0.014)']",j.compositesb.2018.12.030_27_0

File: 3.2 Consolidated View of Tabular Data/Data/3- Sample_Tables_CSV_Normalized/j.compositesb.2018.12.130_8_0.csv
,Samples,Thickness,Content,Transmission Loss (dB),Reflection Loss (dB),Ref.,Vectors,Ref
0,Annealed graphene aerogel/epoxy,4.0,0.8 wt.% GA,30.0,5.0,[48],"['Annealedgrapheneaerogel', 'EP']",j.compositesb.2018.12.130_8_0
1,Graphene nano-sheet/BaTiO3,1.5,4.0 wt.% GNA,42.0,6.0,[49],"['Graphenenano-sheet', 'BaTiO(3)']",j.compositesb.2018.12.130_8_0
2,Sugarcane derived aerogel-like carbon,10.0,-,51.0,5.0,[50],['Sugarcanederivedaerogel-likecarbon'],j.compositesb.2018.12.130_8_0
3,MWCNTs + graphene/PVDF,4.0,2.25 wt.% MWCNTs 2.25 wt.% graphene,45.0,8.0,[51],"['MWCNTs+graphene', 'PVDF']",j.compositesb.2018.12.130_8_0
4,Acid-modified MWCNTs/polyurethane,1.5,10 wt.% a-MWCNT,29.0,9.0,[52],"['Acid-modifiedMWCNTs', 'polyurethane']",j.compositesb.2018.12.130_8_0
5,MWCNTs/ABS,3.0,5 wt.% MWCNT,45.0,6.0,[53],"['MWCNTs', 'ABS']",j.compositesb.2018.12.130_8_0
6,Graphene/PDMS,1.0,0.8 wt.% graphene,20.0,4.0,[54],"['Graphene', 'PDMS']",j.compositesb.2018.12.130_8_0
7,Graphene/PS,2.5,30 wt.% graphene,29.0,3.0,[55],"['Graphene', 'PS']",j.compositesb.2018.12.130_8_0
8,Nickel-coated carbon fiber/PP,0.5,30 wt.% Ni-CF,48.0,7.0,[56],"['Nickel-coatedcarbonfiber', 'PP']",j.compositesb.2018.12.130_8_0
9,NdFeB; MWCNTs/epoxy + MWCNT film,1.1,5 wt.% MWCNTs 30 wt.% NdFeB,40.0,11.0,This work,"['NdFeB;MWCNTs', 'epoxy+MWCNTfilm']",j.compositesb.2018.12.130_8_0

File: 3.2 Consolidated View of Tabular Data/Data/3- Sample_Tables_CSV_Normalized/j.compositesb.2019.03.024_6_0.csv
,Samples,mGFRP (g),mp (g),V (m S -1) -,Ve (m s-1),Decrease Ve (%),Absorbed energy (J),SEA (kJ kg - 1,Change of SEA relative to neat epoxy,Vectors,Ref
0,Neat epoxy,123.4,28.4,131.6,43.6,67.0,218.9,1.77,-,['EP'],j.compositesb.2019.03.024_6_0
1,EP + GNP,121.8,28.4,135.0,30.6,77.3,245.5,2.02,13.6,"['EP', 'GNP']",j.compositesb.2019.03.024_6_0
2,EP + CNT,132.2,28.5,135.0,20.1,85.1,253.9,1.92,8.3,"['EP', 'CNT']",j.compositesb.2019.03.024_6_0
3,EP + BNNS + CNT,121.5,28.4,135.0,23.9,82.3,250.7,2.06,16.3,"['EP', 'BNNS', 'CNT']",j.compositesb.2019.03.024_6_0
4,EP + BNNT + GNP,134.1,28.4,135.0,14.7,89.1,255.7,1.91,7.5,"['EP', 'BNNT', 'GNP']",j.compositesb.2019.03.024_6_0

File: 3.2 Consolidated View of Tabular Data/Data/3- Sample_Tables_CSV_Normalized/j.compositesb.2019.04.006_6_0.csv
,Samples,T10 (°C),T80 (°C),TPeak [MPa] <,Char yield (%),Vectors,T10 (°C)_err,T80 (°C)_err,TPeak [MPa] <_err,Char yield (%)_err,Ref
0,Neat RTM6,344.6,436.7,380.1,9.05,['RTM6'],1.3,1.0,0.1,0.3,j.compositesb.2019.04.006_6_0
1,RTM6 + 0.1 wt% HBPG,342.4,429.0,374.6,9.54,"['RTM6', '(0.001)HBPG']",0.9,1.5,1.5,0.1,j.compositesb.2019.04.006_6_0
2,RTM6 + 5 wt% HBPG,342.8,443.5,372.4,10.78,"['RTM6', '(0.05)HBPG']",0.8,1.0,1.6,0.4,j.compositesb.2019.04.006_6_0
3,RTM6 + 0.1 wt% HBPR,342.9,431.5,375.8,9.55,"['RTM6', '(0.001)HBPR']",0.6,2.0,0.2,0.4,j.compositesb.2019.04.006_6_0
4,RTM6 + 5 wt% HBPR,341.0,448.8,370.6,11.6,"['RTM6', '(0.05)HBPR']",0.9,0.7,0.8,0.3,j.compositesb.2019.04.006_6_0

File: 3.2 Consolidated View of Tabular Data/Data/3- Sample_Tables_CSV_Normalized/j.compositesb.2019.107078_6_0.csv
,Samples,Contact angles (°) Owater,Contact angles (°) Odiiodomethan,Surface d Y,energy (mN.m-) yP,energy (mN.m-) Y,Vectors,Contact angles (°) Owater_err,Contact angles (°) Odiiodomethan_err,Ref
0,Untreated CF,85.68,64.6,25.93,4.63,30.56,['UntreatedCF'],2.0,2.0,j.compositesb.2019.107078_6_0
1,CF-GO 0.5,59.25,50.22,34.15,15.07,49.22,"['CF', 'GO(0.5)']",2.0,2.0,j.compositesb.2019.107078_6_0
2,CF-GO-TCT-DETA 0.1,51.98,45.37,36.81,18.23,55.04,"['CF', 'GO', 'TCT', 'DETA(0.1)']",2.0,2.0,j.compositesb.2019.107078_6_0
3,CF-GO-TCT-DETA 0.5,41.32,39.62,39.8,23.04,62.84,"['CF', 'GO', 'TCT', 'DETA(0.5)']",2.0,2.0,j.compositesb.2019.107078_6_0
4,CF-GO-TCT-DETA 1.0,34.69,33.58,42.67,25.17,67.78,"['CF', 'GO', 'TCT', 'DETA(1.0)']",2.0,2.0,j.compositesb.2019.107078_6_0
5,CF-GO-TCT-DETA 1.5,37.57,31.34,43.66,23.2,66.86,"['CF', 'GO', 'TCT', 'DETA(1.5)']",2.0,2.0,j.compositesb.2019.107078_6_0

File: 3.2 Consolidated View of Tabular Data/Data/3- Sample_Tables_CSV_Normalized/j.compositesb.2019.107189_4_1.csv
,Samples,E44 (wt%),PA650 (wt%),APP (wt%),SYN (wt%),UL-94,LOI (%),Vectors,LOI (%)_err,Ref
0,Neat EP,55.55,44.44,/,/,NR,20.0,['EP'],0.5,j.compositesb.2019.107189_4_1
1,EP/30%APP,38.89,31.11,30.0,/,V-0,36.5,"['EP', '(0.3)APP']",0.5,j.compositesb.2019.107189_4_1
2,EP/29%APP,39.46,31.54,29.0,/,V-1,36.0,"['EP', '(0.29)APP']",0.5,j.compositesb.2019.107189_4_1
3,EP/28%APP,40.0,32.0,28.0,/,NR,35.5,"['EP', '(0.28)APP']",0.5,j.compositesb.2019.107189_4_1
4,EP/28%APP/ 2%GNS,40.0,32.0,28.0,2.0,V-0,37.5,"['EP', '(0.28)APP', '(0.02)GNS']",0.5,j.compositesb.2019.107189_4_1
5,EP/28%APP/ 2%Cu2+-GC,38.89,31.11,28.0,2.0,V-0,40.5,"['EP', '(0.28)APP', '(0.02)Cu2+-GC']",0.5,j.compositesb.2019.107189_4_1
6,EP/28%APP/ 2%Cu-rGC,38.89,31.11,28.0,2.0,V-0,38.0,"['EP', '(0.28)APP', '(0.02)Cu-rGC']",0.5,j.compositesb.2019.107189_4_1
7,EP/28%APP/ 2%CuO-GNS,38.89,31.11,28.0,2.0,V-0,41.0,"['EP', '(0.28)APP', '(0.02)CuO-GNS']",0.5,j.compositesb.2019.107189_4_1
8,EP/16.80% APP/1.20% Cu2+. -GO,45.56,36.44,16.8,1.2,V-0,31.5,"['EP', '(0.168)APP', '(0.012)Cu2+.-GO']",0.5,j.compositesb.2019.107189_4_1
9,EP/21.47% APP/1.53% Cu-rGO,42.78,34.22,21.47,1.53,V-0,34.0,"['EP', '(0.2147)APP', '(0.0153)Cu-rGO']",0.5,j.compositesb.2019.107189_4_1
10,EP/20.53% APP/1.47% CuO-GNS,43.33,34.67,20.53,1.47,V-0,36.0,"['EP', '(0.2053)APP', '(0.0147)CuO-GNS']",0.5,j.compositesb.2019.107189_4_1

File: 3.2 Consolidated View of Tabular Data/Data/3- Sample_Tables_CSV_Normalized/j.compositesb.2019.107189_7_0.csv
,Samples,TTI (s),PHRR (kW/m²),HRR (kW/m²),Tp (s),FIGRA,THR (MJ/m²),TSP (m²),EHC (MJ/kg),CY (%),Vectors,TTI (s)_err,PHRR (kW/m²)_err,HRR (kW/m²)_err,Tp (s)_err,THR (MJ/m²)_err,TSP (m²)_err,EHC (MJ/kg)_err,CY (%)_err,Ref
0,Neat EP,62.0,1075.0,262.0,135.0,8.0,106.0,51.6,21.1,5.0,['EP'],2.0,35.0,14.0,5.0,5.0,4.5,0.1,2.0,j.compositesb.2019.107189_7_0
1,EP/28%APP,62.0,558.0,163.0,135.0,4.1,68.0,27.6,24.8,38.0,"['EP', '(0.28)APP']",1.0,26.0,19.0,10.0,8.0,3.1,0.3,2.0,j.compositesb.2019.107189_7_0
2,EP/28%APP/2%GNS,59.0,567.0,112.0,105.0,5.4,46.0,27.8,16.9,40.0,"['EP', '(0.28)APP', '(0.02)GNS']",3.0,23.0,15.0,10.0,7.0,2.1,0.2,3.0,j.compositesb.2019.107189_7_0
3,EP/28%APP/2%Cu2+ -GO,56.0,355.0,133.0,110.0,3.2,60.0,26.1,22.7,43.0,"['EP', '(0.28)APP', '(0.02)Cu2+-GO']",4.0,32.0,13.0,10.0,3.0,1.5,0.4,2.0,j.compositesb.2019.107189_7_0
4,EP/28%APP/2%Cu-rGO,55.0,418.0,128.0,115.0,3.6,56.0,25.7,17.2,41.0,"['EP', '(0.28)APP', '(0.02)Cu-rGO']",3.0,40.0,15.0,10.0,3.0,1.5,0.3,4.0,j.compositesb.2019.107189_7_0
5,EP/28%APP/2%CuO-GNS,59.0,380.0,133.0,130.0,2.9,55.0,23.0,26.2,41.0,"['EP', '(0.28)APP', '(0.02)CuO-GNS']",3.0,22.0,12.0,10.0,4.0,1.4,0.5,1.0,j.compositesb.2019.107189_7_0

File: 3.2 Consolidated View of Tabular Data/Data/3- Sample_Tables_CSV_Normalized/j.compositesb.2019.107189_8_0.csv
,Samples,T1% (°C),R1% (%/min),Tmax1 (°C),Rmax1 (%/min),Tmax2 (°C),Rmax2 (%/min),00 (%),Vectors,Ref
0,Neat EP,241.0,0.17,371.0,8.22,421.0,10.09,4.0,['EP'],j.compositesb.2019.107189_8_0
1,APP,289.0,0.35,357.0,1.48,639.0,7.53,24.0,['APP'],j.compositesb.2019.107189_8_0
2,EP/28%APP,219.0,0.21,321.0,9.12,427.0,4.52,25.0,"['EP', '(0.28)APP']",j.compositesb.2019.107189_8_0
3,EP/28%APP/2%GNS,224.0,0.17,327.0,6.89,438.0,6.09,24.0,"['EP', '(0.28)APP', '(0.02)GNS']",j.compositesb.2019.107189_8_0
4,EP/28%APP/2%Cu2+-GO,236.0,0.36,324.0,8.4,421.0,4.7,28.0,"['EP', '(0.28)APP', '(0.02)Cu2+-GO']",j.compositesb.2019.107189_8_0
5,EP/28%APP/2%Cu-rGO,226.0,0.28,332.0,7.83,432.0,4.58,23.0,"['EP', '(0.28)APP', '(0.02)Cu-rGO']",j.compositesb.2019.107189_8_0
6,EP/28%APP/2%CuO-GNS,238.0,0.29,324.0,8.77,427.0,4.67,29.0,"['EP', '(0.28)APP', '(0.02)CuO-GNS']",j.compositesb.2019.107189_8_0

File: 3.2 Consolidated View of Tabular Data/Data/3- Sample_Tables_CSV_Normalized/j.compositesb.2019.107299_4_0.csv
,Samples,P (g/cm³ 0.01,%AL /L 0.01,Dave b (um) 0.01,Vtotal C (cm3/gr) 3 0.02,Ed 0.02 (%),Vectors,Ref
0,PA,0.06,5.0,2.01,14.31,94.31,['PA'],j.compositesb.2019.107299_4_0
1,CNT/PA 010,0.06,4.87,1.78,15.01,94.52,"['CNT', 'PA(010)']",j.compositesb.2019.107299_4_0
2,CNF/PA 010,0.06,4.98,1.9,14.76,94.4,"['CNF', 'PA(010)']",j.compositesb.2019.107299_4_0
3,CNT/PA 010/E,1.15,-,-,0.21,0.53,"['CNT', 'PA(010)', 'E']",j.compositesb.2019.107299_4_0
4,CNF/PA010/E,1.07,-,-,0.28,0.7,"['CNF', 'PA(010)', 'E']",j.compositesb.2019.107299_4_0

File: 3.2 Consolidated View of Tabular Data/Data/3- Sample_Tables_CSV_Normalized/j.compositesb.2019.107457_6_0.csv
,Samples,Tg (°C),Tonset (°C),Vectors,Tg (°C)_err,Ref
0,Pure EP,87.6,326.6,['EP'],0.2,j.compositesb.2019.107457_6_0
1,SBM/EP,88.2,325.9,"['SBM', 'EP']",0.5,j.compositesb.2019.107457_6_0
2,MAM/EP,,323.5,"['MAM', 'EP']",86.9,j.compositesb.2019.107457_6_0
3,0.5 OZ-CNT/EP,,328.0,"['(0.5)OZ-CNT', 'EP']",90.5,j.compositesb.2019.107457_6_0
4,0.5 OZ-CNT + SBM/ EP,,328.3,"['(0.5)OZ-CNT+SBM', 'EP']",89.1,j.compositesb.2019.107457_6_0
5,1.0 OZ-CNT + MAM/EP,,325.2,"['(1.0)OZ-CNT+MAM', 'EP']",88.2,j.compositesb.2019.107457_6_0

File: 3.2 Consolidated View of Tabular Data/Data/3- Sample_Tables_CSV_Normalized/j.compositesb.2019.107471_6_0.csv
,Samples,DGEBA (wt%),DDM* * (wt%),DPOD (wt%),P content (wt%),Vectors,Ref
0,EP,82.1,17.9,0.0,0.0,['EP'],j.compositesb.2019.107471_6_0
1,EP/DPOD4,78.8,17.2,4.0,0.38,"['EP', 'DPOD(4)']",j.compositesb.2019.107471_6_0
2,EP/DPOD6,77.1,16.9,6.0,0.56,"['EP', 'DPOD(6)']",j.compositesb.2019.107471_6_0
3,EP/DPOD8,75.5,16.5,8.0,0.75,"['EP', 'DPOD(8)']",j.compositesb.2019.107471_6_0

File: 3.2 Consolidated View of Tabular Data/Data/3- Sample_Tables_CSV_Normalized/j.compositesb.2019.107481_3_0.csv
,Samples,DGEBA (g),DDM (g),FR (g),P (wt%),Si (wt%),Vectors,Ref
0,EP,100.0,25.3,-,-,-,['EP'],j.compositesb.2019.107481_3_0
1,4%DiDSi/EP,100.0,24.99,5.21,0.3,0.07,"['(0.04)DiDSi', 'EP']",j.compositesb.2019.107481_3_0
2,4%TriDSi/EP,100.0,24.97,5.21,0.32,0.05,"['(0.04)TriDSi', 'EP']",j.compositesb.2019.107481_3_0
3,4%TetraDSi/EP,100.0,24.95,5.21,0.33,0.04,"['(0.04)TetraDSi', 'EP']",j.compositesb.2019.107481_3_0
4,6%DiDSi/EP,100.0,24.82,7.97,0.45,0.1,"['(0.06)DiDSi', 'EP']",j.compositesb.2019.107481_3_0
5,6%TriDSi/EP,100.0,24.79,7.97,0.48,0.07,"['(0.06)TriDSi', 'EP']",j.compositesb.2019.107481_3_0
6,6%TetraDSi/EP,100.0,24.77,7.96,0.5,0.06,"['(0.06)TetraDSi', 'EP']",j.compositesb.2019.107481_3_0

File: 3.2 Consolidated View of Tabular Data/Data/3- Sample_Tables_CSV_Normalized/j.compositesb.2019.107481_7_0.csv
,Samples,TTI (s),PHRR (kW/m²),EHC (MJ/kg),THR (MJ/m²),TSP (m²),COY (kg/kg),CO₂Y (kg/kg),R600s (wt%),Vectors,Ref
0,EP,56.0,1420.0,29.9,144.0,52.2,0.13,2.51,7.7,['EP'],j.compositesb.2019.107481_7_0
1,6%DiDSi/EP,55.0,907.0,22.6,101.0,48.8,0.13,1.76,14.1,"['(0.06)DiDSi', 'EP']",j.compositesb.2019.107481_7_0
2,6%TriDSi/EP,58.0,810.0,21.4,90.0,43.0,0.12,1.7,13.2,"['(0.06)TriDSi', 'EP']",j.compositesb.2019.107481_7_0
3,6%TetraDSi/EP,57.0,776.0,19.9,83.0,45.5,0.11,1.63,13.7,"['(0.06)TetraDSi', 'EP']",j.compositesb.2019.107481_7_0

File: 3.2 Consolidated View of Tabular Data/Data/3- Sample_Tables_CSV_Normalized/j.compositesb.2019.107481_9_0.csv
,Samples,Tg (°C),"N superscript(2) atmosphere Td,1% ( C)",N superscript(2) atmosphere MLRmax (%-min 1),N superscript(2) atmosphere R700 C (wt%),Air atmosphere Td1% (°C),Air atmosphere MLRmax (%.min 1),Air atmosphere R700 C (wt%),Air atmosphere R800 C (wt%,Vectors,Ref
0,EP,166.0,379.0,48.8,16.0,348.0,45.4,8.4,0.4,['EP'],j.compositesb.2019.107481_9_0
1,6%DiDSi/EP,167.0,375.0,40.2,19.3,357.0,38.1,14.8,5.1,"['(0.06)DiDSi', 'EP']",j.compositesb.2019.107481_9_0
2,6%TriDSi/EP,167.0,373.0,35.0,20.2,364.0,37.8,13.8,5.3,"['(0.06)TriDSi', 'EP']",j.compositesb.2019.107481_9_0
3,6%TetraDSi/EP,168.0,375.0,35.2,20.1,364.0,37.0,13.2,4.9,"['(0.06)TetraDSi', 'EP']",j.compositesb.2019.107481_9_0

File: 3.2 Consolidated View of Tabular Data/Data/3- Sample_Tables_CSV_Normalized/j.compositesb.2019.107487_45_0.csv
,Samples,AP-EGDE/PMPS ratio,LOI (%),Residue (700 °C) (%),Vectors,Ref
0,AP-EGDE/MHHPA,100.0,21.6,0.0,"['AP-EGDE', 'MHHPA']",j.compositesb.2019.107487_45_0
1,AESE20/MHHPA,80.0,30.0,8.0,"['AESE(20)', 'MHHPA']",j.compositesb.2019.107487_45_0
2,AESE30/MHHPA,70.0,30.2,13.0,"['AESE(30)', 'MHHPA']",j.compositesb.2019.107487_45_0
3,AESE40/MHHPA,60.0,28.6,19.0,"['AESE(40)', 'MHHPA']",j.compositesb.2019.107487_45_0
4,AESE50/MHHPA,50.0,28.3,25.0,"['AESE(50)', 'MHHPA']",j.compositesb.2019.107487_45_0
5,PAESE30/MHHPA b,70.0,25.3,16.0,"['PAESE(30)', 'MHHPAb']",j.compositesb.2019.107487_45_0

File: 3.2 Consolidated View of Tabular Data/Data/3- Sample_Tables_CSV_Normalized/j.compositesb.2019.107487_47_0.csv
,Samples,Curing agents,P content (%),Char yield (%) a,LOI (%),UL-94,PHRR reduction (%),Reference,Vectors,Ref
0,TECP,MXDA,2.4,12.0,/,/,52.0,29.0,['TECP'],j.compositesb.2019.107487_47_0
1,TEEP,MXDA,4.5,43.0,/,,56.0,29.0,['TEEP'],j.compositesb.2019.107487_47_0
2,DEEP,MXDA,5.8,41.0,,,60.0,29.0,['DEEP'],j.compositesb.2019.107487_47_0
3,DEEP-Ph,MXDA,5.8,35.0,,,55.0,29.0,"['DEEP', 'Ph']",j.compositesb.2019.107487_47_0
4,EP1,DDM,6.5,53.0,31.4,V-0,/,37.0,['EP1'],j.compositesb.2019.107487_47_0
5,EP2,DDM,7.2,58.0,32.8,V-0,/,37.0,['EP2'],j.compositesb.2019.107487_47_0
6,DOPO-III,DDM,3.9,18.0,31.0,/,/,44.0,"['DOPO', 'III']",j.compositesb.2019.107487_47_0
7,DOPO-III,BAMPO,5.7,16.0,32.0,/,/,44.0,"['DOPO', 'III']",j.compositesb.2019.107487_47_0
8,EADI,MHHPA,4.4,5.3,22.8,V-0,/,45.0,['EADI'],j.compositesb.2019.107487_47_0

File: 3.2 Consolidated View of Tabular Data/Data/3- Sample_Tables_CSV_Normalized/j.compositesb.2019.107487_48_0.csv
,Samples,IDDRA/MNA ratio,LOI (%),Tensile strength (MPa),Elongation at break (%),Vectors,Ref
0,GEBA/IDDRA/MNA-1,60.0,22.8,34.2,93.9,"['GEBA', 'IDDRA', 'MNA(1)']",j.compositesb.2019.107487_48_0
1,GEBA/IDDRA/MNA-2,70.0,23.0,21.9,135.7,"['GEBA', 'IDDRA', 'MNA(2)']",j.compositesb.2019.107487_48_0
2,GEBA/IDDRA/MNA-3,80.0,23.6,7.7,314.1,"['GEBA', 'IDDRA', 'MNA(3)']",j.compositesb.2019.107487_48_0
3,GEBA/IDDRA/MNA-4,90.0,24.2,0.9,348.0,"['GEBA', 'IDDRA', 'MNA(4)']",j.compositesb.2019.107487_48_0
4,GEBA/IDDRA,/,24.8,0.3,400.0,"['GEBA', 'IDDRA']",j.compositesb.2019.107487_48_0

File: 3.2 Consolidated View of Tabular Data/Data/3- Sample_Tables_CSV_Normalized/j.compositesb.2020.107828_4_0.csv
,Samples,TTI (s),PHRR (kW/m²),THR (MJ/m²),TSR (m²/m²),Vectors,TTI (s)_err,PHRR (kW/m²)_err,THR (MJ/m²)_err,TSR (m²/m²)_err,Ref
0,EP,36.0,2115.0,60.0,258.0,['EP'],3.0,63.0,3.0,21.0,j.compositesb.2020.107828_4_0
1,2 wt% ATH/EP,33.0,1664.0,60.0,1743.0,"['(0.02)ATH', 'EP']",1.0,25.0,2.0,91.0,j.compositesb.2020.107828_4_0
2,2 wt% PDA/EP,32.0,982.0,50.0,272.0,"['(0.02)PDA', 'EP']",2.0,37.0,2.0,36.0,j.compositesb.2020.107828_4_0
3,10 wt% ATH/EP,28.0,1041.0,56.0,1804.0,"['(0.1)ATH', 'EP']",2.0,71.0,3.0,86.0,j.compositesb.2020.107828_4_0
4,10 wt% PDA/EP,26.0,819.0,51.0,341.0,"['(0.1)PDA', 'EP']",1.0,56.0,1.0,77.0,j.compositesb.2020.107828_4_0

File: 3.2 Consolidated View of Tabular Data/Data/3- Sample_Tables_CSV_Normalized/j.compositesb.2020.107828_5_0.csv
,Samples,T% Air (°C),T%(°C) Nitrogen,Tmax Air (°C),Tmax Nitrogen (°C),Residue O C Air,(700 Nitrogen) (wt%),Vectors,Ref
0,EP,319.0,337.0,345.0,364.0,1.6,3.6,['EP'],j.compositesb.2020.107828_5_0
1,PDA,70.0,93.0,482.0,498.0,3.7,42.0,['PDA'],j.compositesb.2020.107828_5_0
2,ATH,100.0,112.0,165.0,178.0,59.5,54.7,['ATH'],j.compositesb.2020.107828_5_0
3,2 wt% ATH/EP,290.0,323.0,341.0,360.0,1.7,5.7,"['(0.02)ATH', 'EP']",j.compositesb.2020.107828_5_0
4,2 wt% PDA/EP,315.0,322.0,343.0,352.0,0.6,10.7,"['(0.02)PDA', 'EP']",j.compositesb.2020.107828_5_0
5,10 wt% ATH/EP,219.0,220.0,339.0,332.0,13.3,13.6,"['(0.1)ATH', 'EP']",j.compositesb.2020.107828_5_0
6,10 wt% PDA/EP,307.0,312.0,335.0,337.0,1.3,19.1,"['(0.1)PDA', 'EP']",j.compositesb.2020.107828_5_0

File: 3.2 Consolidated View of Tabular Data/Data/3- Sample_Tables_CSV_Normalized/j.compositesb.2020.107926_12_0.csv
,Samples,C (wt%)',N (wt%),O (wt%),P (wt%),Vectors,Ref
0,Samples DGEBA/DDM,84.38,4.27,11.35,-,"['DGEBA', 'DDM']",j.compositesb.2020.107926_12_0
1,Samples B1D9/DDM,80.98,5.13,13.71,0.18,"['B1D9', 'DDM']",j.compositesb.2020.107926_12_0
2,Samples B2D8/DDM,76.79,5.06,15.26,0.43,"['B2D8', 'DDM']",j.compositesb.2020.107926_12_0
3,Samples B3D7/DDM,75.76,5.02,17.45,1.77,"['B3D7', 'DDM']",j.compositesb.2020.107926_12_0

File: 3.2 Consolidated View of Tabular Data/Data/3- Sample_Tables_CSV_Normalized/j.compositesb.2020.107926_6_0.csv
,Samples,Heating rates (q) (°C min 1),Tp (K),Ea Kissinger (kJ/mol),Ea (kJ/mol) Ozawa,In A Kissinger,In A Ozawa,Vectors,Ref
0,DGEBA/,5.0,425.6,53.8,58.14,14.45,15.78,"['DGEBA', '']",j.compositesb.2020.107926_6_0
1,DDM,10.0,443.5,,,,,['DDM'],j.compositesb.2020.107926_6_0
2,,15.0,454.6,,,,,[''],j.compositesb.2020.107926_6_0
3,,20.0,462.7,,,,,[''],j.compositesb.2020.107926_6_0
4,DGEBDB/,5.0,405.8,54.91,58.85,15.64,15.87,"['DGEBDB', '']",j.compositesb.2020.107926_6_0
5,DDM,10.0,419.9,,,,,['DDM'],j.compositesb.2020.107926_6_0
6,,15.0,429.8,,,,,[''],j.compositesb.2020.107926_6_0
7,,20.0,439.3,,,,,[''],j.compositesb.2020.107926_6_0
