Repository: AMETHYST-2025/CCASL

# 3.2 Consolidated View of Tabular Data

This is the most important part of the work because it contains the programs for extraction, relevance recommendation, table normalization, and data integration. 
These programs can be executed in the following order
- [ ] `Table_Extraction.py`: Captures all the tables in a PDF.
- [ ] `Recommendation.py`: Classifies images of tables based on their relevance using keywords.
- [ ] `textract.py` : Contains the code for image preprocessing, and the connection to the Amazon Textract API, but we recommend using the web interface, which also offers a free trial. [AWSTextract](https://aws.amazon.com/fr/textract/)

File: 3.2 Consolidated View of Tabular Data/Data/3- Sample_Tables_CSV_Normalized/j.compositesb.2020.107961_5_0.csv
,Samples,C-C area (%),C-O area (%),O-C.0 area (%),Cox / C,Vectors,Ref
0,EP,60.5,27.0,12.5,0.65,['EP'],j.compositesb.2020.107961_5_0
1,EP/5 wt% T7-Ph- POSS,61.5,25.6,12.9,0.63,"['EP', '(0.05)T7-Ph-POSS']",j.compositesb.2020.107961_5_0
2,EP/5 wt% Na-Ph- POSS,65.9,22.2,11.9,0.52,"['EP', '(0.05)Na-Ph-POSS']",j.compositesb.2020.107961_5_0

File: 3.2 Consolidated View of Tabular Data/Data/3- Sample_Tables_CSV_Normalized/j.compositesb.2020.107990_6_0.csv
,Samples,Content,Conductivity (S/m),EMI SE (dB),Frequency (GHz),Ref.,Vectors,Ref
0,EP/MWCNT- Fe3O4@Ag,15 wt%,28.0,35.0,8.2,[24],"['EP', 'MWCNT-Fe3O4@Ag']",j.compositesb.2020.107990_6_0
1,EP/F- MWCNTs/ MnZn ferrite,4 vol%,-,17.0,8.2,[44],"['EP', 'F-MWCNTs', 'MnZnferrite']",j.compositesb.2020.107990_6_0
2,EP/SWCNTs,15 wt%,20.0,25.0,10.0,[23],"['EP', 'SWCNTs']",j.compositesb.2020.107990_6_0
3,EP/graphene,15 wt%,10.0,21.0,8.2,[45],"['EP', 'graphene']",j.compositesb.2020.107990_6_0
4,EP/CB,30,-,44.0,1.0,[46],"['EP', 'CB']",j.compositesb.2020.107990_6_0
5,EP/TGO/SCI,33 wt%,-,32.0,8.2,[47],"['EP', 'TGO', 'SCI']",j.compositesb.2020.107990_6_0
6,EP/GNPs/rGO,20.5 wt %,179.0,51.0,8.2,[48],"['EP', 'GNPs', 'rGO']",j.compositesb.2020.107990_6_0
7,EP/GCF/MG3,9 wt%,11.0,37.0,8.2,[49],"['EP', 'GCF', 'MG(3)']",j.compositesb.2020.107990_6_0
8,EP/F-MWCNT,5 wt%,0.03,20.5,8.2,[50],"['EP', 'F-MWCNT']",j.compositesb.2020.107990_6_0
9,EP/SWCNT,0.6 wt%,5.0,12.8,8.2,[51],"['EP', 'SWCNT']",j.compositesb.2020.107990_6_0
10,FREP-CF,6 wt%,216.0,33.0,8.2,This work,['FREP-CF'],j.compositesb.2020.107990_6_0

File: 3.2 Consolidated View of Tabular Data/Data/3- Sample_Tables_CSV_Normalized/j.compositesb.2020.108005_9_1.csv
,Samples,ag X 10-6 6 (K1),XT X 10 6 (K1),A a x 10 6 (K¹,fg,Vectors,Ref
0,DGEBA,96.1,176.7,80.6,0.0052,['DGEBA'],j.compositesb.2020.108005_9_1
1,6 wt% DSEHP-5/ DGEBA,79.16,181.5,102.35,0.0061,"['(0.06)DSEHP-5', 'DGEBA']",j.compositesb.2020.108005_9_1
2,12 wt% DSEHP-5/ DGEBA,78.23,187.9,109.67,0.0082,"['(0.12)DSEHP-5', 'DGEBA']",j.compositesb.2020.108005_9_1
3,15 wt% DSEHP-5/ DGEBA,88.08,191.2,103.12,0.0063,"['(0.15)DSEHP-5', 'DGEBA']",j.compositesb.2020.108005_9_1

File: 3.2 Consolidated View of Tabular Data/Data/3- Sample_Tables_CSV_Normalized/j.compositesb.2020.108075_12_0.csv
,Samples,Tin (°C),Tmax (°C),Vectors,Ref
0,TPU-0,306.2,407.5,['TPU(0)'],j.compositesb.2020.108075_12_0
1,TPU/GO 0.10,312.0,414.0,"['TPU', 'GO(0.10)']",j.compositesb.2020.108075_12_0
2,TPU/GO-PPD 0.10,313.5,421.0,"['TPU', 'GO-PPD(0.10)']",j.compositesb.2020.108075_12_0
3,TPU/GO-HMD 0.10,313.0,418.0,"['TPU', 'GO-HMD(0.10)']",j.compositesb.2020.108075_12_0
4,TPU/GO-NH3 0.10,318.6,419.0,"['TPU', 'GO-NH3(0.10)']",j.compositesb.2020.108075_12_0

File: 3.2 Consolidated View of Tabular Data/Data/3- Sample_Tables_CSV_Normalized/j.compositesb.2020.108075_12_1.csv
,Samples,Tgs (°C),Log E' at - -25 °C (MPa),Log E' at 0 °C (MPa),Log E' at 25 °C (MPa),Vectors,Ref
0,TPU-0,59.5,2.14,1.9,1.34,['TPU(0)'],j.compositesb.2020.108075_12_1
1,TPU/GO 0.10,65.5,2.3,1.95,1.42,"['TPU', 'GO(0.10)']",j.compositesb.2020.108075_12_1
2,TPU/GO-PPD 0.10,67.8,2.4,2.07,1.53,"['TPU', 'GO-PPD(0.10)']",j.compositesb.2020.108075_12_1
3,TPU/GO-HMD 0.10,71.0,2.32,1.98,1.46,"['TPU', 'GO-HMD(0.10)']",j.compositesb.2020.108075_12_1
4,TPU/GO-NH3 0.10,70.2,2.35,2.03,1.48,"['TPU', 'GO-NH3(0.10)']",j.compositesb.2020.108075_12_1

File: 3.2 Consolidated View of Tabular Data/Data/3- Sample_Tables_CSV_Normalized/j.compositesb.2020.108075_13_0.csv
,Samples,Contact angle (°),Surface energy (mJ/m²),Work of adhesion (mN m -¹,Vectors,Contact angle (°)_err,Surface energy (mJ/m²)_err,Work of adhesion (mN m -¹_err,Ref
0,TPU-0,87.0,20.2,76.6,['TPU(0)'],1.4,1.0,1.7,j.compositesb.2020.108075_13_0
1,TPU/GO 0.10,84.0,22.2,80.4,"['TPU', 'GO(0.10)']",1.2,0.8,1.5,j.compositesb.2020.108075_13_0
2,TPU/GO-PPD,96.7,14.2,64.3,"['TPU', 'GO-PPD']",1.6,0.9,2.0,j.compositesb.2020.108075_13_0
3,0.10,,,,['(0.10)'],,,,j.compositesb.2020.108075_13_0
4,TPU/GO-HMD 0.10,105.3,9.8,53.6,"['TPU', 'GO-HMD(0.10)']",2.3,0.9,2.8,j.compositesb.2020.108075_13_0
5,TPU/GO-NH3 0.10,90.7,17.7,71.9,"['TPU', 'GO-NH3(0.10)']",1.9,1.1,2.4,j.compositesb.2020.108075_13_0

File: 3.2 Consolidated View of Tabular Data/Data/3- Sample_Tables_CSV_Normalized/j.compositesb.2020.108075_9_0.csv
,Samples,Tensile strength (MPa),Young's modulus (MPa),Elongation at break (%),Toughness (MPa),Vectors,Tensile strength (MPa)_err,Young's modulus (MPa)_err,Elongation at break (%)_err,Toughness (MPa)_err,Ref
0,TPU-0,8.6,2.2,618.0,32.0,['TPU(0)'],0.5,0.1,15.0,1.2,j.compositesb.2020.108075_9_0
1,TPU/GO 0.10,31.7,3.5,1010.0,166.7,"['TPU', 'GO(0.10)']",1.5,0.1,35.0,2.5,j.compositesb.2020.108075_9_0
2,TPU/GO- PPD 0.10,41.1,5.4,942.0,183.9,"['TPU', 'GO-PPD(0.10)']",1.7,0.2,27.0,5.2,j.compositesb.2020.108075_9_0
3,TPU/GO- HMD 0.10,34.8,3.8,988.0,170.0,"['TPU', 'GO-HMD(0.10)']",1.4,0.2,25.0,3.9,j.compositesb.2020.108075_9_0
4,TPU/GO- NH3 0.10,40.2,4.9,1002.0,192.9,"['TPU', 'GO-NH3(0.10)']",1.8,0.2,32.0,4.7,j.compositesb.2020.108075_9_0

File: 3.2 Consolidated View of Tabular Data/Data/3- Sample_Tables_CSV_Normalized/j.compositesb.2020.108228_10_0.csv
,Samples,Tg (°C),Storage modulus (30°C) (MPa),Storage modulus (Tg+40°C) (MPa),Ve x 10-3 (mol/m³),Vectors,Ref
0,EP,185.0,2926.0,47.29,3.81,['EP'],j.compositesb.2020.108228_10_0
1,EP/7.5%TAP,185.0,2966.0,38.94,3.13,"['EP', '(0.075)TAP']",j.compositesb.2020.108228_10_0
2,EP/10%TAP,178.0,3200.0,32.95,2.69,"['EP', '(0.1)TAP']",j.compositesb.2020.108228_10_0
3,EP/12.5%TAP,177.0,3141.0,31.59,2.59,"['EP', '(0.125)TAP']",j.compositesb.2020.108228_10_0

File: 3.2 Consolidated View of Tabular Data/Data/3- Sample_Tables_CSV_Normalized/j.compositesb.2020.108228_5_1.csv
,Samples,TTI (s),PHRR (kW/m²),THR (MJ/m²),EHC (MJ/kg),TSP (m²),FIGRA (kW/m²s),COY (kg/kg),CO₂Y (kg/kg),Char residue (wt%),Vectors,Ref
0,EP,73.0,1141.5,81.53,21.77,17.2,7.98,0.0683,1.87,5.12,['EP'],j.compositesb.2020.108228_5_1
1,EP/7.5%TAP,64.0,857.93,59.09,17.58,13.23,6.04,0.0883,1.44,18.85,"['EP', '(0.075)TAP']",j.compositesb.2020.108228_5_1
2,EP/10%TAP,66.0,670.41,52.42,15.92,13.11,4.89,0.0879,1.3,21.14,"['EP', '(0.1)TAP']",j.compositesb.2020.108228_5_1
3,EP/12.5%TAP,62.0,753.71,53.93,16.11,13.54,5.38,0.09,1.31,20.05,"['EP', '(0.125)TAP']",j.compositesb.2020.108228_5_1

File: 3.2 Consolidated View of Tabular Data/Data/3- Sample_Tables_CSV_Normalized/j.compositesb.2020.108271_6_0.csv
,Samples,T5% (°C),Tmax (°C),Char yield/% (700 °C),Vectors,Ref
0,EP,348.8,388.7,17.62,['EP'],j.compositesb.2020.108271_6_0
1,GO/EP,332.3,376.1,19.73,"['GO', 'EP']",j.compositesb.2020.108271_6_0
2,CePhP/EP,337.8,379.7,23.46,"['CePhP', 'EP']",j.compositesb.2020.108271_6_0
3,CePhP-PGO/EP,333.8,378.4,25.97,"['CePhP-PGO', 'EP']",j.compositesb.2020.108271_6_0
4,AlPhP/EP,333.2,386.9,22.83,"['AlPhP', 'EP']",j.compositesb.2020.108271_6_0
5,AlPhP-PGO/EP,333.9,386.4,25.74,"['AlPhP-PGO', 'EP']",j.compositesb.2020.108271_6_0
6,CoPhP/EP,341.5,380.3,22.49,"['CoPhP', 'EP']",j.compositesb.2020.108271_6_0
7,CoPhP-PGO/EP,335.2,377.4,23.03,"['CoPhP-PGO', 'EP']",j.compositesb.2020.108271_6_0
8,ZnPhP/EP,343.0,381.1,22.26,"['ZnPhP', 'EP']",j.compositesb.2020.108271_6_0
9,ZnPhP-PGO/EP,341.6,380.6,22.13,"['ZnPhP-PGO', 'EP']",j.compositesb.2020.108271_6_0

File: 3.2 Consolidated View of Tabular Data/Data/3- Sample_Tables_CSV_Normalized/j.compositesb.2020.108271_6_1.csv
,Samples,DMA Tg (°C),DMA E'190 MPa,DMA Tang,The 3-point Strain (%),blending Stress (Mpa),Vectors,DMA Tg (°C)_err,DMA E'190 MPa_err,DMA Tang_err,The 3-point Strain (%)_err,blending Stress (Mpa)_err,Ref
0,EP,151.3,16.8,0.559,0.059,107.9,['EP'],0.2,0.1,0.005,0.001,1.6,j.compositesb.2020.108271_6_1
1,GO/EP,155.9,24.4,,0.058,105.7,"['GO', 'EP']",0.1,0.2,0.442,0.001,1.5,j.compositesb.2020.108271_6_1
2,CePhP- PGO/EP,167.0,25.3,0.636,0.063,111.9,"['CePhP-PGO', 'EP']",0.3,0.2,0.008,0.002,1.8,j.compositesb.2020.108271_6_1
3,AlPhP-PGO/ EP,169.8,25.8,,0.062,110.1,"['AlPhP-PGO', 'EP']",0.2,0.4,0.597,0.004,2.0,j.compositesb.2020.108271_6_1
4,CoPhP- PGO/EP,168.5,31.4,0.605,0.065,114.9,"['CoPhP-PGO', 'EP']",0.1,0.3,0.012,0.002,1.7,j.compositesb.2020.108271_6_1
5,ZnPhP-,168.0,29.0,0.655,0.064,115.0,['ZnPhP-'],0.4,0.8,,,0.0,j.compositesb.2020.108271_6_1
6,PGO/EP,,,,,,"['PGO', 'EP']",0.1,0.3,0.011,0.003,1.9,j.compositesb.2020.108271_6_1

File: 3.2 Consolidated View of Tabular Data/Data/3- Sample_Tables_CSV_Normalized/j.compositesb.2020.108271_8_0.csv
,Samples,PHRR (kW/m²),THR (MJ/m²),TSP (m²),Time PHRR (s),Vectors,PHRR (kW/m²)_err,THR (MJ/m²)_err,TSP (m²)_err,Time PHRR (s)_err,Ref
0,EP,1357.0,119.7,53.6,160.0,['EP'],28.0,2.1,0.4,5.0,j.compositesb.2020.108271_8_0
1,CePhP-PGO/EP,497.0,73.3,36.9,145.0,"['CePhP-PGO', 'EP']",13.0,1.9,0.5,5.0,j.compositesb.2020.108271_8_0
2,AlPhP-PGO/EP,628.0,78.9,40.0,150.0,"['AlPhP-PGO', 'EP']",15.0,1.4,0.7,5.0,j.compositesb.2020.108271_8_0
3,CoPhP-PGO/EP,787.0,92.8,45.1,145.0,"['CoPhP-PGO', 'EP']",16.0,2.0,0.8,5.0,j.compositesb.2020.108271_8_0
4,ZnPhP-PGO/EP,795.0,99.2,47.4,150.0,"['ZnPhP-PGO', 'EP']",19.0,1.8,0.7,5.0,j.compositesb.2020.108271_8_0

File: 3.2 Consolidated View of Tabular Data/Data/3- Sample_Tables_CSV_Normalized/j.compositesb.2020.108601_4_0.csv
,Samples,To (°C),"Tp,1° (C)","Tp,2° (°C)",Tt (°C),ΔH (J/g),Vectors,Ref
0,EP/BIM-10,95.0,106.0,166.0,204.0,470.0,"['EP', 'BIM(10)']",j.compositesb.2020.108601_4_0
1,EP/BICP-12,192.0,211.0,/,236.0,535.0,"['EP', 'BICP(12)']",j.compositesb.2020.108601_4_0
2,EP/DOPO/BICP-7,153.0,169.0,186.0,215.0,453.0,"['EP', 'DOPO', 'BICP(7)']",j.compositesb.2020.108601_4_0
3,EP/DOPO/BICP-11,151.0,168.0,183.0,206.0,469.0,"['EP', 'DOPO', 'BICP(11)']",j.compositesb.2020.108601_4_0
4,EP/DOPO/BICP-15,153.0,168.0,181.0,202.0,494.0,"['EP', 'DOPO', 'BICP(15)']",j.compositesb.2020.108601_4_0

File: 3.2 Consolidated View of Tabular Data/Data/3- Sample_Tables_CSV_Normalized/j.compositesb.2021.108654_7_0.csv
,Samples,Tensile strength (MPa),Tensile modulus (GPa),Elongation at break (%),Vectors,Tensile strength (MPa)_err,Tensile modulus (GPa)_err,Elongation at break (%)_err,Ref
0,CF/EMG- 1,417.0,31.3,3.6,"['CF', 'EMG(1)']",26.0,1.8,0.3,j.compositesb.2021.108654_7_0
1,CF/DMG- 1,423.0,34.7,2.9,"['CF', 'DMG(1)']",31.0,2.1,0.1,j.compositesb.2021.108654_7_0

File: 3.2 Consolidated View of Tabular Data/Data/3- Sample_Tables_CSV_Normalized/j.compositesb.2021.108713_11_0.csv
,Samples,Immersion time (day),Re (MO cm²,CPE Yo (ns2⁻¹cm⁻²S),CPE n,Ret (MO cm²,"CPEd Yo(use cm S "")",CPEd n,R1 (Ω.cm²),Log Z f=0.01 Hz,CC (nF.cm⁻²),Log (fb) (Hz),Vectors,Ref
0,EP,,,,,,,,,,,,['EP'],j.compositesb.2021.108713_11_0
1,,5.0,2408.0,1.0,0.85,-,-,-,2408.0,234.0,1.17,1.07,[''],j.compositesb.2021.108713_11_0
2,,25.0,2.61,3.13,0.96,7.82,0.53,0.71,10.43,9.55,2.57,1.92,[''],j.compositesb.2021.108713_11_0
3,,50.0,0.26,5.92,0.95,0.065,88.9,0.61,0.33,0.26,4.22,2.99,[''],j.compositesb.2021.108713_11_0
4,MSN@EP,,,,,,,,,,,,"['MSN', 'EP']",j.compositesb.2021.108713_11_0
5,,5.0,857.3,1.24,0.94,-,-,-,857.3,849.0,1.24,0.74,[''],j.compositesb.2021.108713_11_0
6,,25.0,106.2,2.14,0.88,-,-,-,106.2,106.0,1.75,0.22,[''],j.compositesb.2021.108713_11_0
7,,50.0,21.55,3.69,0.91,-,-,-,21.5,21.54,2.89,0.91,[''],j.compositesb.2021.108713_11_0
8,PANI-,,,,,,,,,,,,['PANI-'],j.compositesb.2021.108713_11_0
9,MSN@EP,5.0,2414.0,1.06,0.95,-,-,-,2414.0,2338.0,1.12,1.15,"['MSN', 'EP']",j.compositesb.2021.108713_11_0
10,,25.0,1511.0,1.15,0.95,-,-,-,1511.0,1872.0,1.18,1.07,[''],j.compositesb.2021.108713_11_0
11,,50.0,1906.0,1.21,0.96,-,-,-,1906.0,1488.0,1.25,0.96,[''],j.compositesb.2021.108713_11_0

File: 3.2 Consolidated View of Tabular Data/Data/3- Sample_Tables_CSV_Normalized/j.compositesb.2021.108857_11_0.csv
,Samples,Stress at break (MPa),Elongation at break (%),E (40 °C) (MPa),E peak (MPa),Tg (°C),P (mol/m³),Vectors,Stress at break (MPa)_err,Elongation at break (%)_err,Ref
0,EP,64.9,7.2,3128.0,321.5,157.6,1380.0,['EP'],6.3,0.5,j.compositesb.2021.108857_11_0
1,EP/a-SEP,66.5,6.9,4820.0,341.8,164.6,2420.0,"['EP', 'a-SEP']",6.1,0.9,j.compositesb.2021.108857_11_0
2,EP/LDH,68.5,6.9,5811.0,341.1,166.7,2520.0,"['EP', 'LDH']",6.2,0.5,j.compositesb.2021.108857_11_0
3,EP/a-SEP@LDH,78.9,8.4,3965.0,286.4,174.1,1550.0,"['EP', 'a-SEP@LDH']",1.0,0.2,j.compositesb.2021.108857_11_0

File: 3.2 Consolidated View of Tabular Data/Data/3- Sample_Tables_CSV_Normalized/j.compositesb.2021.109130_6_0.csv
,Samples,Nitrogen T% (°C),atmosphere Tmax (°C),atmosphere MLRmax (wt%/°C),atmosphere Res a (wt%),Air atmosphere T% (°C),Air atmosphere Tmax1/Tmax2 (C),Air atmosphere MLRmax (wt%/°C),Air atmosphere Re,Vectors,Ref
0,at ABS,399.0,442.0,2.0,1.0,362.0,412.0,2.1,0.1,['atABS'],j.compositesb.2021.109130_6_0
1,S/BODIPY-MXene0.5,384.0,438.0,1.9,1.9,343.0,412.0,1.9,0.7,"['S', 'BODIPY-MXene(0.5)']",j.compositesb.2021.109130_6_0
2,S/BODIPY-MXene2.0,379.0,434.0,1.7,4.7,286.0,413.0,1.6,1.9,"['S', 'BODIPY-MXene(2.0)']",j.compositesb.2021.109130_6_0
3,/BODIPY2.0,383.0,434.0,1.8,1.2,339.0,416.0,1.6,1.1,"['', 'BODIPY(2.0)']",j.compositesb.2021.109130_6_0

File: 3.2 Consolidated View of Tabular Data/Data/3- Sample_Tables_CSV_Normalized/j.compositesb.2021.109130_8_0.csv
,Samples,TTI (s),PHRR (kW/m²),THR (MJ/m²),PSPR (m²/s),TSP (m²),PCOP (g/s),PCO₂P (g/s),Vectors,Ref
0,Error,2.0,15.0,0.5,0.01,0.5,0.005,0.02,['Error'],j.compositesb.2021.109130_8_0
1,Neat ABS,51.0,1174.0,81.2,0.315,24.7,0.035,0.84,['EPABS'],j.compositesb.2021.109130_8_0
2,ABS/BODIPY-MXene0.5,35.0,886.0,79.8,0.257,25.7,0.023,0.64,"['ABS', 'BODIPY-MXene(0.5)']",j.compositesb.2021.109130_8_0
3,ABS/BODIPY-MXene2.0,40.0,900.0,81.0,0.296,27.6,0.025,0.64,"['ABS', 'BODIPY-MXene(2.0)']",j.compositesb.2021.109130_8_0
4,ABS/BODIPY2.0,45.0,1032.0,81.3,0.296,25.6,0.028,0.73,"['ABS', 'BODIPY(2.0)']",j.compositesb.2021.109130_8_0

File: 3.2 Consolidated View of Tabular Data/Data/3- Sample_Tables_CSV_Normalized/j.compositesb.2021.109130_9_1.csv
,Samples,HCN (ppm),NO (ppm),N2O (ppm),NH3 (ppm),CO (ppm),CO2 (%),HCHO (ppm),C6H5OH (ppm),H2O (%),C2H4 (ppm),Vectors,Ref
0,Error,500.0,500.0,50.0,20.0,500.0,20.0,50.0,50.0,20.0,100.0,['Error'],j.compositesb.2021.109130_9_1
1,Neat ABS,12.41,18.002,690.0,243.0,72.687,214.0,762.0,323.0,356.0,2253.0,['EPABS'],j.compositesb.2021.109130_9_1
2,ABS/BODIPY-MXene0.5,11.508,17.46,574.0,55.0,69.385,192.0,645.0,522.0,304.0,2014.0,"['ABS', 'BODIPY-MXene(0.5)']",j.compositesb.2021.109130_9_1
3,ABS/BODIPY-MXene 2.0,12.434,16.756,599.0,43.0,74.293,182.0,733.0,327.0,306.0,2223.0,"['ABS', 'BODIPY-MXene(2.0)']",j.compositesb.2021.109130_9_1
4,ABS/BODIPY2.0,12.079,18.861,672.0,149.0,69.114,198.0,682.0,586.0,361.0,2074.0,"['ABS', 'BODIPY(2.0)']",j.compositesb.2021.109130_9_1

File: 3.2 Consolidated View of Tabular Data/Data/3- Sample_Tables_CSV_Normalized/j.compositesb.2021.109177_10_0.csv
,Author(s),Samples,Nanoparticle weight concentration (%),Normalized K,Vectors,Ref
0,Sun et al. (2007),Epoxy-Pristine SWCNTs,1.0,1.035,"['EP', 'PristineSWCNTs']",j.compositesb.2021.109177_10_0
1,,Epoxy-Functionalized SWCNTs (ammonia),1.0,1.17,"['EP', 'FunctionalizedSWCNTs(ammonia)']",j.compositesb.2021.109177_10_0
2,Chatterjee et al. (2012),CNT-Epoxy,0.5,1.8,"['CNT', 'EP']",j.compositesb.2021.109177_10_0
3,,25 um GNP-Epoxy,0.5,1.6,"['(25)umGNP', 'EP']",j.compositesb.2021.109177_10_0
4,,1:9 CNT:GNP-Epoxy,0.5,1.46,"['1:9CNT:GNP', 'EP']",j.compositesb.2021.109177_10_0
5,,9:1 CNT:GNP-Epoxy,0.5,1.79,"['9:1CNT:GNP', 'EP']",j.compositesb.2021.109177_10_0
6,,1:5 CNT:GNP-Epoxy,0.5,1.24,"['1:5CNT:GNP', 'EP']",j.compositesb.2021.109177_10_0
7,,5:1 CNT:GNP-Epoxy,0.5,1.46,"['5:1CNT:GNP', 'EP']",j.compositesb.2021.109177_10_0
8,,1:3 CNT-GNP-Epoxy,0.5,1.7,"['1:3CNT', 'GNP', 'EP']",j.compositesb.2021.109177_10_0
9,,3:1 CNT:GNP-Epoxy,0.5,1.7,"['3:1CNT:GNP', 'EP']",j.compositesb.2021.109177_10_0
10,Chatterjee et al. (2012),5 um GNP-Epoxy,0.1,1.02,"['(5)umGNP', 'EP']",j.compositesb.2021.109177_10_0
11,,25 um GNP-Epoxy,0.1,1.52,"['(25)umGNP', 'EP']",j.compositesb.2021.109177_10_0
12,Ahmadi-Mohgadum et al. (2014),25 um GNP-Epoxy,0.5,1.24,"['(25)umGNP', 'EP']",j.compositesb.2021.109177_10_0
13,,2:3 (25 um GNP):CNT-Epoxy,0.5,1.32,"['2:3(25umGNP):CNT', 'EP']",j.compositesb.2021.109177_10_0
14,,7:3 GNP-CNT-Epoxy,1.0,1.62,"['7:3GNP', 'CNT', 'EP']",j.compositesb.2021.109177_10_0
15,,1.7:0.3 GNP-CNT-Epoxy,2.0,1.75,"['1.7:0.3GNP', 'CNT', 'EP']",j.compositesb.2021.109177_10_0
16,Hernandez-Perez et al. (2007),CNT-Epoxy,1.0,1.33,"['CNT', 'EP']",j.compositesb.2021.109177_10_0
17,Zaman et al. (2011),GNP-Epoxy,0.25,1.42,"['GNP', 'EP']",j.compositesb.2021.109177_10_0
18,Ayatollahi et al. (2010),MWCNT-Epoxy,0.1,1.15,"['MWCNT', 'EP']",j.compositesb.2021.109177_10_0
19,Zhou et al. (2007),CNT-Epoxy,0.1,1.17,"['CNT', 'EP']",j.compositesb.2021.109177_10_0
20,Shokrieh et al. (2014),GNP-Epoxy,0.5,1.152,"['GNP', 'EP']",j.compositesb.2021.109177_10_0
21,Hsieh et al. (2011),MWCNT-Epoxy,0.1,1.23,"['MWCNT', 'EP']",j.compositesb.2021.109177_10_0
22,Rafiee et al. (2009),SWCNT-Epoxy,0.1,1.12,"['SWCNT', 'EP']",j.compositesb.2021.109177_10_0
23,,MWCNT-Epoxy,0.1,1.18,"['MWCNT', 'EP']",j.compositesb.2021.109177_10_0
24,,GPL-Epoxy,0.1,1.467,"['GPL', 'EP']",j.compositesb.2021.109177_10_0
25,Gojny et al. (2005),Epoxy-SWCNT,0.05,1.1,"['EP', 'SWCNT']",j.compositesb.2021.109177_10_0
26,,Epoxy-DWCNT,0.1,1.169,"['EP', 'DWCNT']",j.compositesb.2021.109177_10_0
27,,Epoxy-MWCNT,0.1,1.215,"['EP', 'MWCNT']",j.compositesb.2021.109177_10_0
28,Kumar et al.,GNP-Epoxy,0.1,2.42,"['GNP', 'EP']",j.compositesb.2021.109177_10_0
29,Cha et al. (2017),Melamine-CNT-Epoxy,1.0,1.98,"['Melamine', 'CNT', 'EP']",j.compositesb.2021.109177_10_0
30,,CNT-Epoxy,0.5,1.4,"['CNT', 'EP']",j.compositesb.2021.109177_10_0
31,Zeinedini et al. (2018),CNT-Epoxy,0.1,1.085,"['CNT', 'EP']",j.compositesb.2021.109177_10_0
32,Cha et al. (2019),GNP-Epoxy,2.0,1.49,"['GNP', 'EP']",j.compositesb.2021.109177_10_0
33,,Melamine-GNP-Epoxy,2.0,2.25,"['Melamine', 'GNP', 'EP']",j.compositesb.2021.109177_10_0
34,Bisht et al. (2017),GNP-Epoxy,0.1,1.4,"['GNP', 'EP']",j.compositesb.2021.109177_10_0
35,,CNT-EPoxy,0.1,1.64,"['CNT', 'EPoxy']",j.compositesb.2021.109177_10_0
36,Domun et al. (2017),Nitric Acid Functionalized GNP-Epoxy,0.1,1.32,"['NitricAcidFunctionalizedGNP', 'EP']",j.compositesb.2021.109177_10_0

File: 3.2 Consolidated View of Tabular Data/Data/3- Sample_Tables_CSV_Normalized/j.compscitech.2015.04.007_6_0.csv
,Samples,K (MPa m 1/2),GIC (J/m²),Vectors,K (MPa m 1/2)_err,GIC (J/m²)_err,Ref
0,Neat EP (standard SENB),0.418,48.52,['EP(standardSENB)'],0.022,7.22,j.compscitech.2015.04.007_6_0
1,CNTs/EP composite (standard SENB),0.48,62.02,"['CNTs', 'EPcomposite(standardSENB)']",0.027,9.87,j.compscitech.2015.04.007_6_0
2,"CNTs/EP composite (sandwich SENB, no MF) crack growth in longitudinal direction",0.468,60.82,"['CNTs', 'EPcomposite(sandwichSENB,noMF)crackgrowthinlongitudinaldirection']",0.016,5.88,j.compscitech.2015.04.007_6_0
3,"CNTs/EP composite (sandwich SENB, no MF) crack growth in transverse direction",0.46,58.76,"['CNTs', 'EPcomposite(sandwichSENB,noMF)crackgrowthintransversedirection']",0.006,2.17,j.compscitech.2015.04.007_6_0
4,"CNTs/EP composite (sandwich SENB, MF) crack growth parallel to aligned CNTs",0.453,56.98,"['CNTs', 'EPcomposite(sandwichSENB,MF)crackgrowthparalleltoalignedCNTs']",0.025,8.89,j.compscitech.2015.04.007_6_0
5,"CNTs/EP composite (sandwich SENB, MF) crack growth transverse to aligned CNTs",0.504,70.54,"['CNTs', 'EPcomposite(sandwichSENB,MF)crackgrowthtransversetoalignedCNTs']",0.021,8.31,j.compscitech.2015.04.007_6_0

File: 3.2 Consolidated View of Tabular Data/Data/3- Sample_Tables_CSV_Normalized/j.compscitech.2016.08.010_3_0.csv
,Samples,Tensile strength (MPa),Failure strain (%),Young's modulus (GPa),Work of fracture (kJ/m³),Vectors,Tensile strength (MPa)_err,Failure strain (%)_err,Young's modulus (GPa)_err,Work of fracture (kJ/m³)_err,Ref
0,CF/EP,760.3,1.75,29.01,104.0,"['CF', 'EP']",70.0,0.6,8.3,16.0,j.compscitech.2016.08.010_3_0
1,CNT-CF/EP,835.83,2.54,32.61,91.7,"['CNT-CF', 'EP']",59.0,0.7,7.6,15.0,j.compscitech.2016.08.010_3_0
2,NT-CNT-CF/EP,1031.45,2.13,49.31,108.8,"['NT-CNT-CF', 'EP']",100.0,0.4,5.4,2.3,j.compscitech.2016.08.010_3_0

File: 3.2 Consolidated View of Tabular Data/Data/3- Sample_Tables_CSV_Normalized/j.compscitech.2016.10.014_11_0.csv
,,Samples,TID (C) (STD),TD5 (°C) (STD)b,Tmax (°C) (STD),Char yield (STD) (%),Tg (C) (STD),Vectors,TID (C) (STD)_err,TD5 (°C) (STD)b_err,Tmax (°C) (STD)_err,Char yield (STD) (%)_err,Tg (C) (STD)_err,Ref
0,,EP/TETA,352.0,353.0,385.0,12.4,101.0,"['EP', 'TETA']",5.0,4.0,6.0,0.4,3.0,j.compscitech.2016.10.014_11_0
1,,"0,25 GO/EP/TETA",357.0,352.0,387.0,13.0,102.0,"['(0.25)GO', 'EP', 'TETA']",4.5,3.5,4.8,1.1,3.4,j.compscitech.2016.10.014_11_0
2,,0.25 I-GO/EP/TETA,364.0,367.0,389.0,15.0,104.0,"['(0.25)I-GO', 'EP', 'TETA']",6.1,5.2,3.6,0.3,2.3,j.compscitech.2016.10.014_11_0
3,,0.25 PVI-g-GO/EP/TETA,375.0,381.0,395.0,18.8,108.0,"['(0.25)PVI-g-GO', 'EP', 'TETA']",5.1,6.6,6.1,1.2,4.1,j.compscitech.2016.10.014_11_0

File: 3.2 Consolidated View of Tabular Data/Data/3- Sample_Tables_CSV_Normalized/j.compscitech.2016.10.030_10_0.csv
,Samples,Modulus (MPa),Strength (MPa),Failure-Strain (mm/mm),Vectors,Modulus (MPa)_err,Strength (MPa)_err,Failure-Strain (mm/mm)_err,Ref
0,E-0-CNT,450.23,16.77,1.01,"['E', '0', 'CNT']",13.7,0.8,0.03,j.compscitech.2016.10.030_10_0
1,E-0.5-CNT,536.11,22.11,0.71,"['E', '0.5', 'CNT']",17.0,1.3,0.09,j.compscitech.2016.10.030_10_0
2,E-1-CNT,616.21,25.77,0.65,"['E', '1', 'CNT']",34.0,1.8,0.1,j.compscitech.2016.10.030_10_0
3,E-1.5-CNT,7.0,28.76,0.61,"['E', '1.5', 'CNT']",51.92,1.1,0.02,j.compscitech.2016.10.030_10_0
4,E-2-CNT,867.8,32.06,0.55,"['E', '2', 'CNT']",38.7,14.0,0.05,j.compscitech.2016.10.030_10_0

File: 3.2 Consolidated View of Tabular Data/Data/3- Sample_Tables_CSV_Normalized/j.compscitech.2016.10.030_14_0.csv
,Samples,"LCTE below (10-5,",Tg (°C),LCTE above Tg (10-5/°C),Tg(°C)' (from DS curves),Vectors,"LCTE below (10-5,_err",LCTE above Tg (10-5/°C)_err,Tg(°C)' (from DS curves)_err,Ref
0,E-0-CNT,6.04,,18.92,42.1,"['E', '0', 'CNT']",0.1,1.6,1.0,j.compscitech.2016.10.030_14_0
1,E-0.5-CNT,5.84,,18.16,43.6,"['E', '0.5', 'CNT']",0.5,0.8,1.0,j.compscitech.2016.10.030_14_0
2,E-1-CNT,5.97,,18.67,44.11,"['E', '1', 'CNT']",0.3,1.4,1.5,j.compscitech.2016.10.030_14_0
3,E-1.5-CNT,5.72,,18.79,44.6,"['E', '1.5', 'CNT']",0.9,1.7,1.3,j.compscitech.2016.10.030_14_0
4,E-2-CNT,5.56,,17.67,44.8,"['E', '2', 'CNT']",0.2,0.7,1.0,j.compscitech.2016.10.030_14_0

File: 3.2 Consolidated View of Tabular Data/Data/3- Sample_Tables_CSV_Normalized/j.compscitech.2018.04.035_7_0.csv
,Samples,DMTA E'30 (MPa),DMTA T (°C),DMTA Tan Smax,TGA T5 (°C),TGA T50 (°C),TGA Residue (800 °C) (wt. %),Vectors,Ref
0,Pure EP,2540.0,73.82,0.6742,355.7,385.4,7.685,['EP'],j.compscitech.2018.04.035_7_0
1,E/Mt-0.5,2658.0,76.99,0.6275,357.9,388.8,8.35,"['E', 'Mt(0.5)']",j.compscitech.2018.04.035_7_0
2,E/MWCNT-0.5,2719.0,78.06,0.5948,361.4,393.4,8.656,"['E', 'MWCNT(0.5)']",j.compscitech.2018.04.035_7_0
3,E/MM-0.1,2672.0,75.88,0.6488,359.7,390.8,8.423,"['E', 'MM(0.1)']",j.compscitech.2018.04.035_7_0
4,E/MM-0.3,2775.0,79.07,0.5792,362.6,396.5,9.295,"['E', 'MM(0.3)']",j.compscitech.2018.04.035_7_0
5,E/MM-0.5,3078.0,83.97,0.4437,371.0,403.6,10.66,"['E', 'MM(0.5)']",j.compscitech.2018.04.035_7_0
6,E/MM-0.7,2887.0,81.0,0.4925,366.4,399.5,8.867,"['E', 'MM(0.7)']",j.compscitech.2018.04.035_7_0

File: 3.2 Consolidated View of Tabular Data/Data/3- Sample_Tables_CSV_Normalized/j.compscitech.2018.10.013_6_0.csv
,Samples,Of (MPa),E (GPa),Etot (J),G (kJ/m²),ef (%),ILSS (MPa),Vectors,Of (MPa)_err,E (GPa)_err,Etot (J)_err,G (kJ/m²)_err,ef (%)_err,ILSS (MPa)_err,Ref
0,CF/EP,1153.6,158.17,1.61,2.24,0.7,50.4,"['CF', 'EP']",77.0,5.87,0.28,0.52,0.1,3.6,j.compscitech.2018.10.013_6_0
1,0.1%fANFs/CF/EP,1603.8,156.19,2.22,3.61,1.0,64.4,"['(0.001)fANFs', 'CF', 'EP']",34.6,5.19,0.28,0.58,0.0,2.6,j.compscitech.2018.10.013_6_0
2,0.2%fANFs/CF/EP,1631.1,159.24,2.21,3.82,1.0,67.3,"['(0.002)fANFs', 'CF', 'EP']",16.9,11.3,0.21,0.71,0.1,2.7,j.compscitech.2018.10.013_6_0
3,0.5%fANFs/CF/EP,1716.5,159.77,2.45,4.21,1.1,68.8,"['(0.005)fANFs', 'CF', 'EP']",48.8,5.46,0.28,0.7,0.0,1.8,j.compscitech.2018.10.013_6_0
4,1.0%fANFs/CF/EP,1808.6,154.68,2.65,4.87,1.2,69.3,"['(0.01)fANFs', 'CF', 'EP']",115.1,4.45,0.3,0.72,0.1,1.9,j.compscitech.2018.10.013_6_0
5,1.5%fANFs/CF/EP,1572.6,151.38,2.17,3.77,1.0,62.5,"['(0.015)fANFs', 'CF', 'EP']",25.0,5.8,0.17,0.51,0.0,1.4,j.compscitech.2018.10.013_6_0

File: 3.2 Consolidated View of Tabular Data/Data/3- Sample_Tables_CSV_Normalized/j.compscitech.2018.12.023_6_0.csv
,Samples,Tensile strength (MPa),Modulus (MPa),Elongation at break (%),KC (MPa.m ²²,Vectors,Tensile strength (MPa)_err,Modulus (MPa)_err,Elongation at break (%)_err,KC (MPa.m ²²_err,Ref
0,Neat epoxy,78.36,2151.0,5.82,0.717,['EP'],1.19,23.0,0.35,0.019,j.compscitech.2018.12.023_6_0
1,EP(PA6)-0.5wt%,76.9,2127.0,6.3,0.777,"['EP(PA6)', '(0.005)']",1.27,36.0,0.41,0.021,j.compscitech.2018.12.023_6_0
2,EP(PA6)-1.0wt%,75.99,2085.0,6.33,0.843,"['EP(PA6)', '(0.01)']",1.62,94.0,0.36,0.023,j.compscitech.2018.12.023_6_0
3,EP(PA6)-1.5wt%,76.08,2040.0,6.28,0.878,"['EP(PA6)', '(0.015)']",0.92,53.0,0.09,0.039,j.compscitech.2018.12.023_6_0
4,EP(PA6)-2.0wt%,77.66,1991.0,6.77,0.86,"['EP(PA6)', '(0.02)']",0.66,28.0,0.29,0.03,j.compscitech.2018.12.023_6_0
5,EP(PA6/GO-0.5)-0.5wt%,78.86,2149.0,5.99,0.818,"['EP(PA6/GO', '0.5)', '(0.005)']",0.87,72.0,0.23,0.023,j.compscitech.2018.12.023_6_0
6,EP(PA6/GO-0.5)-1.0wt%,79.97,2215.0,6.3,0.881,"['EP(PA6/GO', '0.5)', '(0.01)']",1.05,75.0,0.57,0.026,j.compscitech.2018.12.023_6_0
7,EP(PA6/GO-0.5)-1.5wt%,83.44,2154.0,6.21,0.947,"['EP(PA6/GO', '0.5)', '(0.015)']",1.35,25.0,0.87,0.039,j.compscitech.2018.12.023_6_0
8,EP(PA6/GO-0.5)-2.0wt%,81.49,2021.0,6.16,0.892,"['EP(PA6/GO', '0.5)', '(0.02)']",0.63,31.0,0.68,0.042,j.compscitech.2018.12.023_6_0
9,EP(PA6/GO-1.0)-0.5wt%,80.73,2153.0,5.98,0.966,"['EP(PA6/GO', '1.0)', '(0.005)']",0.21,,0.35,0.022,j.compscitech.2018.12.023_6_0
10,EP(PA6/GO-1.0)-1.0wt%,80.95,2260.0,6.2,1.05,"['EP(PA6/GO', '1.0)', '(0.01)']",0.84,93.0,0.2,0.027,j.compscitech.2018.12.023_6_0
11,EP(PA6/GO-1.0)-1.5wt%,82.45,2264.0,6.49,1.094,"['EP(PA6/GO', '1.0)', '(0.015)']",0.4,28.0,0.41,0.023,j.compscitech.2018.12.023_6_0
12,EP(PA6/GO-1.0)-2.0wt%,82.59,2190.0,6.19,0.992,"['EP(PA6/GO', '1.0)', '(0.02)']",0.41,62.0,0.51,0.046,j.compscitech.2018.12.023_6_0

File: 3.2 Consolidated View of Tabular Data/Data/3- Sample_Tables_CSV_Normalized/j.compscitech.2019.107748_4_0.csv
,Samples,Tonset (°C),Tmax (°C),Residue (wt%) at 700 °C,Vectors,Ref
0,Pure EP,350.0,411.0,14.2,['EP'],j.compscitech.2019.107748_4_0
1,EP/1 wt% FePP,326.0,392.0,23.8,"['EP', '(0.01)FePP']",j.compscitech.2019.107748_4_0
2,EP/2 wt% FePP,330.0,391.0,27.8,"['EP', '(0.02)FePP']",j.compscitech.2019.107748_4_0
3,EP/4 wt% FePP,327.0,391.0,28.9,"['EP', '(0.04)FePP']",j.compscitech.2019.107748_4_0
4,EP/6 wt% FePP,329.0,393.0,30.1,"['EP', '(0.06)FePP']",j.compscitech.2019.107748_4_0

File: 3.2 Consolidated View of Tabular Data/Data/3- Sample_Tables_CSV_Normalized/j.compscitech.2019.107945_19_0.csv
,Samples,TTI (s),THR (MJ/m²),PHRR (kW/m²),SPR (m² m²,TSP (m²),Residue (wt%),Vectors,Ref
0,EP/CF,54.0,47.8,508.3,2540.2,22.5,51.7,"['EP', 'CF']",j.compscitech.2019.107945_19_0
1,EP/(PEC5.8@CF),48.0,36.3,268.9,1821.6,16.1,64.6,"['EP', '(PEC(5.8)@CF)']",j.compscitech.2019.107945_19_0

File: 3.2 Consolidated View of Tabular Data/Data/3- Sample_Tables_CSV_Normalized/j.compscitech.2020.108183_9_0.csv
,Samples,Filler content (wt%),IPDT (°C),Char yield (550 °C) (%),Vectors,Ref
0,Neat Epoxy,-,433.17,5.74,['EP'],j.compscitech.2020.108183_9_0
1,BNNS-Epoxy,10.0,485.21,8.77,"['BNNS', 'EP']",j.compscitech.2020.108183_9_0
2,MLG-Epoxy,10.0,442.3,10.25,"['MLG', 'EP']",j.compscitech.2020.108183_9_0
3,H-BSG-Epoxy,10.0,542.99,13.69,"['H', 'BSG', 'EP']",j.compscitech.2020.108183_9_0

File: 3.2 Consolidated View of Tabular Data/Data/3- Sample_Tables_CSV_Normalized/j.compscitech.2021.108671_5_0.csv
,Samples,Tensile strength (MPa),Elongation at break (%),Young's modulus (GPa),Impact strength (KJ/m²),Vectors,Tensile strength (MPa)_err,Elongation at break (%)_err,Young's modulus (GPa)_err,Impact strength (KJ/m²)_err,Ref
0,Pure epoxy resin,75.0,5.3,2.38,72.8,['EPresin'],0.9,0.19,0.19,1.9,j.compscitech.2021.108671_5_0
1,0.5 wt% of GO@PAPF,89.8,7.1,2.34,77.2,"['(0.005)ofGO', 'PAPF']",1.5,0.24,0.21,1.6,j.compscitech.2021.108671_5_0
2,1.0 wt% of GO @PAPF,104.4,6.6,2.31,78.8,"['(0.01)ofGO', 'PAPF']",1.8,0.26,0.25,1.4,j.compscitech.2021.108671_5_0
3,1.5 wt% of GO @PAPF,121.6,5.8,2.28,79.6,"['(0.015)ofGO', 'PAPF']",1.9,0.29,0.27,1.7,j.compscitech.2021.108671_5_0
4,2.0 wt% of GO @PAPF,116.1,5.6,2.25,78.3,"['(0.02)ofGO', 'PAPF']",2.1,0.33,0.22,2.1,j.compscitech.2021.108671_5_0

File: 3.2 Consolidated View of Tabular Data/Data/3- Sample_Tables_CSV_Normalized/j.compscitech.2021.108789_4_0.csv
,Samples,nm (Pa.s),A,R (um),t (min),NEP,e,E (50 °C) (MPa),Vectors,E (50 °C) (MPa)_err,Ref
0,SR-1/EP-1/ GF-KH560,,0.0006,4.2,60.0,0.68,0.4,461.0,"['SR', '(1)/EP', '(1)/GF', 'KH(560)']",8.0,j.compscitech.2021.108789_4_0
1,,,,,30.0,0.66,0.36,397.0,[''],10.0,j.compscitech.2021.108789_4_0
2,,,,,10.0,0.62,0.34,348.0,[''],6.0,j.compscitech.2021.108789_4_0
3,,,,,5.0,0.58,0.32,309.0,[''],8.0,j.compscitech.2021.108789_4_0
4,SR-1/EP-2/ GF-KH560,1370.0,0.04,4.3,60.0,0.67,0.38,421.0,"['SR', '(1)/EP', '(2)/GF', 'KH(560)']",13.0,j.compscitech.2021.108789_4_0
5,,,,,5.0,0.58,0.32,300.0,[''],7.0,j.compscitech.2021.108789_4_0
6,SR-1/EP-3/ GF-KH560,,0.34,4.9,60.0,0.6,0.33,333.0,"['SR', '(1)/EP', '(3)/GF', 'KH(560)']",6.0,j.compscitech.2021.108789_4_0
7,,,,,5.0,0.57,0.31,296.0,[''],4.0,j.compscitech.2021.108789_4_0
8,SR-2/EP-1/ GF-KH560,,0.02,5.6,60.0,0.72,0.48,619.0,"['SR', '(2)/EP', '(1)/GF', 'KH(560)']",8.0,j.compscitech.2021.108789_4_0
9,SR-2/EP-2/ GF-KH560,45.0,1.1,3.9,60.0,0.65,0.45,567.0,"['SR', '(2)/EP', '(2)/GF', 'KH(560)']",3.0,j.compscitech.2021.108789_4_0
10,SR-2/EP-3/ GF-KH560,,10.0,7.7,60.0,0.74,0.53,685.0,"['SR', '(2)/EP', '(3)/GF', 'KH(560)']",13.0,j.compscitech.2021.108789_4_0
11,,,,,5.0,0.68,0.48,605.0,[''],10.0,j.compscitech.2021.108789_4_0
12,SR-3/EP-1/ GF-KH560,,0.1,10.1,60.0,0.81,0.66,968.0,"['SR', '(3)/EP', '(1)/GF', 'KH(560)']",2.0,j.compscitech.2021.108789_4_0
13,SR-3/EP-2/ GF-KH560,8.0,6.2,14.1,60.0,0.86,0.71,1015.0,"['SR', '(3)/EP', '(2)/GF', 'KH(560)']",24.0,j.compscitech.2021.108789_4_0
14,SR-3/EP-3/ GF-KH560,,58.0,17.8,60.0,0.93,0.76,1150.0,"['SR', '(3)/EP', '(3)/GF', 'KH(560)']",30.0,j.compscitech.2021.108789_4_0
15,,,,,5.0,0.92,0.75,1112.0,[''],18.0,j.compscitech.2021.108789_4_0

File: 3.2 Consolidated View of Tabular Data/Data/3- Sample_Tables_CSV_Normalized/j.compscitech.2021.108853_7_0.csv
,Samples,IFSS (MPa),Std. Dev.,m,No. of measurements,Vectors,Ref
0,GF/EP,19.4,6.0,3.6,49.0,"['GF', 'EP']",j.compscitech.2021.108853_7_0
1,GF-CNF1ppm/EP,30.8,3.8,8.8,23.0,"['GF-CNF(1)ppm', 'EP']",j.compscitech.2021.108853_7_0
2,GF-CNF5ppm/EP,27.1,4.1,7.2,44.0,"['GF-CNF(5)ppm', 'EP']",j.compscitech.2021.108853_7_0
3,GF-CNF10 ppm/EP,34.5,3.1,12.3,32.0,"['GF-CNF(10)ppm', 'EP']",j.compscitech.2021.108853_7_0
4,GF-CNF50 ppm/EP,30.6,5.1,5.8,8.0,"['GF-CNF(50)ppm', 'EP']",j.compscitech.2021.108853_7_0
5,GF-CNF0.01/EP,31.9,3.4,9.9,22.0,"['GF-CNF(0.01)', 'EP']",j.compscitech.2021.108853_7_0
6,GF-CNF0.05/EP,30.8,6.0,5.5,34.0,"['GF-CNF(0.05)', 'EP']",j.compscitech.2021.108853_7_0
7,GF-CNF0.1/EP,30.2,2.7,12.4,27.0,"['GF-CNF(0.1)', 'EP']",j.compscitech.2021.108853_7_0
8,GF-CNF0.5/EP,15.8,4.8,3.0,8.0,"['GF-CNF(0.5)', 'EP']",j.compscitech.2021.108853_7_0
9,S/GF/EP,39.1,5.1,8.4,26.0,"['S', 'GF', 'EP']",j.compscitech.2021.108853_7_0
10,S/GF-CNF1ppm/EP,36.4,5.8,6.8,21.0,"['S', 'GF-CNF(1)ppm', 'EP']",j.compscitech.2021.108853_7_0
11,S/GF-CNF5ppm/EP,34.2,6.0,6.1,28.0,"['S', 'GF-CNF(5)ppm', 'EP']",j.compscitech.2021.108853_7_0
12,S/GF-CNF10 ppm/EP,46.6,3.7,12.8,14.0,"['S', 'GF-CNF(10)ppm', 'EP']",j.compscitech.2021.108853_7_0
13,S/GF-CNF50 ppm/EP,34.2,9.0,3.2,8.0,"['S', 'GF-CNF(50)ppm', 'EP']",j.compscitech.2021.108853_7_0
14,S/GF-CNF0.01/EP,45.5,6.8,7.4,34.0,"['S', 'GF-CNF(0.01)', 'EP']",j.compscitech.2021.108853_7_0
15,S/GF-CNFo.05/EP,43.5,8.6,5.4,30.0,"['S', 'GF-CNFo(.05)', 'EP']",j.compscitech.2021.108853_7_0
16,S/GF-CNFo1/EP,45.9,8.1,6.2,25.0,"['S', 'GF-CNFo(1)', 'EP']",j.compscitech.2021.108853_7_0
17,S/GF-CNFo.5/EP,28.8,18.4,1.1,9.0,"['S', 'GF-CNFo(.5)', 'EP']",j.compscitech.2021.108853_7_0
18,2P/GF-CNFo.1/EP,25.6,4.4,6.4,52.0,"['(2)P', 'GF-CNFo(.1)', 'EP']",j.compscitech.2021.108853_7_0
19,3P/GF-CNFo1E,23.4,7.9,3.1,45.0,"['(3)P', 'GF-CNFo(1)E']",j.compscitech.2021.108853_7_0
20,/S/GF CNF01/EP,9.7,2.7,4.1,40.0,"['', 'S', 'GFCNF(01)', 'EP']",j.compscitech.2021.108853_7_0
21,3P/S/GF-CNF0_1/EP,30.6,6.8,5.0,31.0,"['(3)P', 'S', 'GF-CNF(0)_1', 'EP']",j.compscitech.2021.108853_7_0
22,As-GF/EP,26.0,4.5,7.0,60.0,"['As-GF', 'EP']",j.compscitech.2021.108853_7_0
23,As-GF-CNF10 ppm/EP,24.0,3.9,7.5,52.0,"['As-GF-CNF(10)ppm', 'EP']",j.compscitech.2021.108853_7_0
24,As-GF-CNF0.01/EP,23.0,5.8,4.0,60.0,"['As-GF-CNF(0.01)', 'EP']",j.compscitech.2021.108853_7_0
25,As-GF-CNF,23.0,4.1,6.1,51.0,['As-GF-CNF'],j.compscitech.2021.108853_7_0

File: 3.2 Consolidated View of Tabular Data/Data/3- Sample_Tables_CSV_Normalized/j.eurpolymj.2004.03.005_6_0.csv
,Samples,CS (MPa) (SD),Viscosity (cp),Ratio in liquid (wt%),Vectors,CS (MPa) (SD)_err,Ref
0,BTTEMA/TMPTMA,216.0,610.0,40.0,"['BTTEMA', 'TMPTMA']",16.0,j.eurpolymj.2004.03.005_6_0
1,BTTEMA/EB-40,183.0,799.0,40.0,"['BTTEMA', 'EB-40']",12.5,j.eurpolymj.2004.03.005_6_0
2,BTTEMA/TEGDMA,249.0,51.0,40.0,"['BTTEMA', 'TEGDMA']",14.0,j.eurpolymj.2004.03.005_6_0
3,BTTEMA/TEGDMA/TMPTMA,261.5,99.0,40.0,"['BTTEMA', 'TEGDMA', 'TMPTMA']",6.3,j.eurpolymj.2004.03.005_6_0
4,BTTEMA/TEGDMA/TMPTMA,260.8,159.0,40.0,"['BTTEMA', 'TEGDMA', 'TMPTMA']",9.6,j.eurpolymj.2004.03.005_6_0
5,BTTEMA/TEGDMA/TMPTMA,231.7,244.0,40.0,"['BTTEMA', 'TEGDMA', 'TMPTMA']",11.2,j.eurpolymj.2004.03.005_6_0
6,BTTEMA/TEGDMA/EB-40,241.1,175.0,40.0,"['BTTEMA', 'TEGDMA', 'EB-40']",10.9,j.eurpolymj.2004.03.005_6_0
7,BTTEMA/TEGDMA/EB-40,227.2,207.0,40.0,"['BTTEMA', 'TEGDMA', 'EB-40']",14.9,j.eurpolymj.2004.03.005_6_0
8,BTTEMA/TEGDMA/EB-40,189.6,322.0,40.0,"['BTTEMA', 'TEGDMA', 'EB-40']",10.6,j.eurpolymj.2004.03.005_6_0

File: 3.2 Consolidated View of Tabular Data/Data/3- Sample_Tables_CSV_Normalized/j.eurpolymj.2004.03.005_7_0.csv
,Samples,Peak temperature (°C),Curing time (min),Shrinkage (%),Vectors,Peak temperature (°C)_err,Curing time (min)_err,Shrinkage (%)_err,Ref
0,"Filler level (%, by weight)",,,,"['Fillerlevel(%,byweight)']",,,,j.eurpolymj.2004.03.005_7_0
1,50,49.2,5.3,4.54,['(50)'],2.0,0.8,0.33,j.eurpolymj.2004.03.005_7_0
2,67,38.5,3.5,3.1,['(67)'],1.2,0.5,0.13,j.eurpolymj.2004.03.005_7_0
3,75,32.8,3.3,2.42,['(75)'],1.2,0.3,0.3,j.eurpolymj.2004.03.005_7_0
4,80,28.4,7.5,2.21,['(80)'],0.7,0.4,0.25,j.eurpolymj.2004.03.005_7_0
5,Oligomer/diluent ratio (by weight)),,,,"['Oligomer', 'diluentratio(byweight)']",,,,j.eurpolymj.2004.03.005_7_0
6,70/30 (BTTEMAT/TEGDMA),26.6,8.3,2.06,"['BTTEMAT(0.7)', 'TEGDMA(0.3)']",0.5,0.8,0.33,j.eurpolymj.2004.03.005_7_0
7,40/60 (BTTEMAT/TEGDMA),29.7,4.3,3.12,"['BTTEMAT(0.4)', 'TEGDMA(0.6)']",1.2,0.4,0.49,j.eurpolymj.2004.03.005_7_0
8,30/70 (BTTEMAT/TEGDMA),31.1,3.8,4.0,"['BTTEMAT(0.3)', 'TEGDMA(0.7)']",0.4,0.3,0.29,j.eurpolymj.2004.03.005_7_0
9,40/60 (BTTEMAT/TMPTMA),32.7,4.3,2.55,"['BTTEMAT(0.4)', 'TMPTMA(0.6)']",0.6,0.3,0.36,j.eurpolymj.2004.03.005_7_0
10,40/60 (BTTEMAT/EB-40),37.0,3.8,0.57,"['BTTEMAT(0.4)', 'EB-40(0.6)']",0.7,0.5,0.21,j.eurpolymj.2004.03.005_7_0
11,40/40/20 (BTTEMAT/TEGDMA/TMPTMA),32.8,3.3,2.42,"['BTTEMAT(0.4)', 'TEGDMA(0.4)', 'TMPTMA(0.2)']",1.2,0.3,0.3,j.eurpolymj.2004.03.005_7_0

File: 3.2 Consolidated View of Tabular Data/Data/3- Sample_Tables_CSV_Normalized/j.eurpolymj.2004.09.011_5_0.csv
,Samples,Tg (°C),"CTE (x10-5,°C-1) Glassy region","CTE (x10-5,°C-1) Rubbery region",Vectors,Tg (°C)_err,"CTE (x10-5,°C-1) Glassy region_err","CTE (x10-5,°C-1) Rubbery region_err",Ref
0,ECO/BPH,38.0,10.8,20.5,"['ECO', 'BPH']",1.0,0.2,0.3,j.eurpolymj.2004.09.011_5_0
1,ECO/BQH,30.0,11.8,21.1,"['ECO', 'BQH']",1.0,0.3,0.3,j.eurpolymj.2004.09.011_5_0

File: 3.2 Consolidated View of Tabular Data/Data/3- Sample_Tables_CSV_Normalized/j.eurpolymj.2006.10.030_10_0.csv
,Samples,Flexural strength (MPa),Flexural modulus (GPa),Tensile strength (MPa),Tensile modulus (GPa),Vectors,Ref
0,BGTF/HMPA,123.0,2.88,76.0,1.7,"['BGTF', 'HMPA']",j.eurpolymj.2006.10.030_10_0
1,BGTF/DDM,88.0,2.79,56.0,1.55,"['BGTF', 'DDM']",j.eurpolymj.2006.10.030_10_0
2,BADGE/HMPA,128.0,2.67,65.0,1.82,"['BADGE', 'HMPA']",j.eurpolymj.2006.10.030_10_0
3,BADGE/DDM,101.0,2.17,53.0,1.92,"['BADGE', 'DDM']",j.eurpolymj.2006.10.030_10_0

File: 3.2 Consolidated View of Tabular Data/Data/3- Sample_Tables_CSV_Normalized/j.eurpolymj.2006.10.030_4_0.csv
,Samples,Curing temperature (°C),Curing time (h),Postcure temperature (°C),Postcure time (h),Vectors,Ref
0,BGTF/HMPA,120.0,1.0,150.0,2.0,"['BGTF', 'HMPA']",j.eurpolymj.2006.10.030_4_0
1,BGTF/DDM,150.0,1.0,190.0,2.0,"['BGTF', 'DDM']",j.eurpolymj.2006.10.030_4_0
2,BADGE/HMPA,130.0,1.0,160.0,2.0,"['BADGE', 'HMPA']",j.eurpolymj.2006.10.030_4_0
3,BADGE/DDM,160.0,1.0,200.0,2.0,"['BADGE', 'DDM']",j.eurpolymj.2006.10.030_4_0

File: 3.2 Consolidated View of Tabular Data/Data/3- Sample_Tables_CSV_Normalized/j.eurpolymj.2006.10.030_8_0.csv
,Samples,T5 (°C),T10 (°C),R (wt%),Vectors,Ref
0,BGTF/HMPA,382.0,402.0,11.3,"['BGTF', 'HMPA']",j.eurpolymj.2006.10.030_8_0
1,BGTF/DDM,370.0,395.0,47.3,"['BGTF', 'DDM']",j.eurpolymj.2006.10.030_8_0
2,BADGE/HMPA,380.0,399.0,13.0,"['BADGE', 'HMPA']",j.eurpolymj.2006.10.030_8_0
3,BADGE/DDM,374.0,395.0,26.9,"['BADGE', 'DDM']",j.eurpolymj.2006.10.030_8_0

File: 3.2 Consolidated View of Tabular Data/Data/3- Sample_Tables_CSV_Normalized/j.eurpolymj.2008.03.001_15_0.csv
,Samples,Curing process,Phase morphology,Calculated strand density (mol/g),Weighted strand density (mol/g),Vectors,Ref
0,NEGDMA,,1 phase,0.00563,0.00563,['NEGDMA'],j.eurpolymj.2008.03.001_15_0
1,DGEBA/HHMPA,,1 phase,0.00163,0.00163,"['DGEBA', 'HHMPA']",j.eurpolymj.2008.03.001_15_0
2,25:75 IPN,UV,1 phase,0.00022,0.00141,['25:75IPN'],j.eurpolymj.2008.03.001_15_0
3,25:75 IPN,Iso,1 major and 1 minor phase,0.00057,0.00122,['25:75IPN'],j.eurpolymj.2008.03.001_15_0
4,25:75 IPN,UV + iso,Partially phase separated,0.00109,0.00263,['25:75IPN'],j.eurpolymj.2008.03.001_15_0
5,25:75 IPN,Iso + UV,1 major and 1 minor phase,0.00141,0.00263,['25:75IPN'],j.eurpolymj.2008.03.001_15_0
6,50:50 IPN,UV,1 phase,0.00165,0.00282,['50:50IPN'],j.eurpolymj.2008.03.001_15_0
7,50:50 IPN,Iso,2 phase,0.00015,0.00082,['50:50IPN'],j.eurpolymj.2008.03.001_15_0
8,50:50 IPN,UV + iso,Multiphase,0.00202,0.00363,['50:50IPN'],j.eurpolymj.2008.03.001_15_0
9,50:50 IPN,Iso + UV,2 phase,0.00135,0.00363,['50:50IPN'],j.eurpolymj.2008.03.001_15_0
10,75:25 IPN,UV,1 phase,0.00307,0.00422,['75:25IPN'],j.eurpolymj.2008.03.001_15_0
11,75:25 IPN,Iso,2 phase,4e-05,0.00041,['75:25IPN'],j.eurpolymj.2008.03.001_15_0
12,75:25 IPN,UV + iso,Mainly 1 phase,0.00552,0.00463,['75:25IPN'],j.eurpolymj.2008.03.001_15_0
13,75:25 IPN,Iso + UV,2 phase,0.00455,0.00463,['75:25IPN'],j.eurpolymj.2008.03.001_15_0

File: 3.2 Consolidated View of Tabular Data/Data/3- Sample_Tables_CSV_Normalized/j.eurpolymj.2009.10.023_5_0.csv
,Samples,Gel content (%)ª,Tg (°C)b,Vectors,Ref
0,DGEBA,100.0,223.0,['DGEBA'],j.eurpolymj.2009.10.023_5_0
1,DGEBA/CL 95:5,99.0,186.0,"['DGEBA', 'CL(95)', '(5)']",j.eurpolymj.2009.10.023_5_0
2,DGEBA/CL 92:8,100.0,166.0,"['DGEBA', 'CL(92)', '(8)']",j.eurpolymj.2009.10.023_5_0
3,DGEBA/CL 90:10,100.0,142.0,"['DGEBA', 'CL(90)', '(10)']",j.eurpolymj.2009.10.023_5_0

File: 3.2 Consolidated View of Tabular Data/Data/3- Sample_Tables_CSV_Normalized/j.eurpolymj.2009.10.023_5_1.csv
,Samples,T5 (°C)ª,T10 (°C)b,Hydrolytical weight loss (%)°,Vectors,Ref
0,DGEBA,380.0,417.0,0.03,['DGEBA'],j.eurpolymj.2009.10.023_5_1
1,DGEBA/CL 95:5,333.0,378.0,2.0,"['DGEBA', 'CL(95)', '(5)']",j.eurpolymj.2009.10.023_5_1
2,DGEBA/CL 92:8,317.0,350.0,3.0,"['DGEBA', 'CL(92)', '(8)']",j.eurpolymj.2009.10.023_5_1
3,DGEBA/CL 90:10,317.0,350.0,5.0,"['DGEBA', 'CL(90)', '(10)']",j.eurpolymj.2009.10.023_5_1

File: 3.2 Consolidated View of Tabular Data/Data/3- Sample_Tables_CSV_Normalized/j.eurpolymj.2010.04.011_2_0.csv
,Samples,Curing temperature (°C),Curing time (h),Post cure temperature (C),Post cure time (h),Vectors,Ref
0,PSER/m-PDA,120.0,3.0,150.0,4.0,"['PSER', 'm-PDA']",j.eurpolymj.2010.04.011_2_0
1,TGCS/m-PDA,150.0,3.0,180.0,4.0,"['TGCS', 'm-PDA']",j.eurpolymj.2010.04.011_2_0
2,PSER/2E4MZ,120.0,3.0,150.0,4.0,"['PSER', '2E4MZ']",j.eurpolymj.2010.04.011_2_0
3,TGCS/2E4MZ,150.0,3.0,180.0,4.0,"['TGCS', '2E4MZ']",j.eurpolymj.2010.04.011_2_0

File: 3.2 Consolidated View of Tabular Data/Data/3- Sample_Tables_CSV_Normalized/j.eurpolymj.2010.04.015_7_0.csv
,Samples,DSC (J/g),DSC ΔH (kJ/ee),DSC Tmax b (C),DSC Tgc (C),DMTA Ttans d (C),DMTA E'e (MPa),TGA T2% (C),TGA Tmax (°C),Vectors,Ref
0,DGEBA/MTHPA/0%,245.0,90.0,165.0,92.0,118.0,11.5,283.0,413.0,"['DGEBA', 'MTHPA', '(0.0)']",j.eurpolymj.2010.04.015_7_0
1,,H1500,,,,,,,,[''],j.eurpolymj.2010.04.015_7_0
2,DGEBA/MTHPA/5%,238.0,90.0,164.0,103.0,129.0,20.9,268.0,411.0,"['DGEBA', 'MTHPA', '(0.05)']",j.eurpolymj.2010.04.015_7_0
3,DGEBA/MTHPA/10%,232.0,95.0,162.0,103.0,130.0,14.1,252.0,415.0,"['DGEBA', 'MTHPA', '(0.1)']",j.eurpolymj.2010.04.015_7_0
4,DGEBA/MTHPA/15%,228.0,98.0,161.0,94.0,125.0,11.2,254.0,409.0,"['DGEBA', 'MTHPA', '(0.15)']",j.eurpolymj.2010.04.015_7_0
5,DGEBA/MTHPA/20%,204.0,89.0,160.0,90.0,127.0,8.3,259.0,413.0,"['DGEBA', 'MTHPA', '(0.2)']",j.eurpolymj.2010.04.015_7_0
6,,H30000,,,,,,,,[''],j.eurpolymj.2010.04.015_7_0
7,DGEBA/MTHPA/5%,230.0,93.0,165.0,100.0,128.0,13.8,265.0,412.0,"['DGEBA', 'MTHPA', '(0.05)']",j.eurpolymj.2010.04.015_7_0
8,DGEBA/MTHPA/10%,220.0,98.0,165.0,106.0,122.0,11.5,237.0,414.0,"['DGEBA', 'MTHPA', '(0.1)']",j.eurpolymj.2010.04.015_7_0

File: 3.2 Consolidated View of Tabular Data/Data/3- Sample_Tables_CSV_Normalized/j.eurpolymj.2011.10.017_7_0.csv
,Samples,Storage modulus (0°C) (MPa),y-Transition (°C),B-Transition (°C),Vectors,Ref
0,pCBT,2810.0,82.9,65.7,['pCBT'],j.eurpolymj.2011.10.017_7_0
1,pCBT/EP 1%,2072.0,88.4,67.9,"['pCBT', 'EP(0.01)']",j.eurpolymj.2011.10.017_7_0
2,pCBT/EP 2%,2591.0,94.2,62.3,"['pCBT', 'EP(0.02)']",j.eurpolymj.2011.10.017_7_0
3,pCBT/EP 3%,2142.0,92.9,62.6,"['pCBT', 'EP(0.03)']",j.eurpolymj.2011.10.017_7_0
4,pCBT/EP 4%,2209.0,86.6,60.3,"['pCBT', 'EP(0.04)']",j.eurpolymj.2011.10.017_7_0
