Repository: AMETHYST-2025/CCASL

# 3.2 Consolidated View of Tabular Data

This is the most important part of the work because it contains the programs for extraction, relevance recommendation, table normalization, and data integration. 
These programs can be executed in the following order
- [ ] `Table_Extraction.py`: Captures all the tables in a PDF.
- [ ] `Recommendation.py`: Classifies images of tables based on their relevance using keywords.
- [ ] `textract.py` : Contains the code for image preprocessing, and the connection to the Amazon Textract API, but we recommend using the web interface, which also offers a free trial. [AWSTextract](https://aws.amazon.com/fr/textract/)

File: 3.2 Consolidated View of Tabular Data/Data/3- Sample_Tables_CSV_Normalized/j.eurpolymj.2011.10.017_7_1.csv
,Samples,Second heating Tm1 (°C),Second heating Tm2 (C),Second heating AHm1+2 (J/g),Second cooling Tc (C),Second cooling (J/g),Crystallinity X (%),Vectors,Ref
0,pCBT,213.4,224.8,45.2,183.9,48.8,31.8,['pCBT'],j.eurpolymj.2011.10.017_7_1
1,pCBT/EP 1%,210.8,222.1,36.7,178.6,40.8,25.8,"['pCBT', 'EP(0.01)']",j.eurpolymj.2011.10.017_7_1
2,pCBT/EP 2%,209.3,220.2,34.3,176.0,38.0,24.2,"['pCBT', 'EP(0.02)']",j.eurpolymj.2011.10.017_7_1
3,pCBT/EP 3%,207.9,218.4,35.5,168.6,37.4,25.0,"['pCBT', 'EP(0.03)']",j.eurpolymj.2011.10.017_7_1
4,pCBT/EP 4%,-,213.2,29.8,164.5,36.4,21.0,"['pCBT', 'EP(0.04)']",j.eurpolymj.2011.10.017_7_1

File: 3.2 Consolidated View of Tabular Data/Data/3- Sample_Tables_CSV_Normalized/j.eurpolymj.2012.10.003_10_0.csv
,Samples,T5 (°C),T10 (°C),Idm (°C),Residual yield at 800 o °C (wt%),THR (kJ/g),HRC (J/gk),Vectors,THR (kJ/g)_err,HRC (J/gk)_err,Ref
0,Epoxy,357.0,373.0,380.0,21.6,17.4,660.0,['EP'],0.5,50.0,j.eurpolymj.2012.10.003_10_0
1,Nanocomposite with MWCNT-COOH,356.0,374.0,380.0,25.6,18.1,597.0,"['NanocompositewithMWCNT', 'COOH']",0.5,20.0,j.eurpolymj.2012.10.003_10_0
2,Nanocomposite with MWCNT-APTES,364.0,377.0,380.0,23.6,17.3,801.0,"['NanocompositewithMWCNT', 'APTES']",0.5,50.0,j.eurpolymj.2012.10.003_10_0
3,Nanocomposite with MWCNT-SiO2-x(OH)x,364.0,377.0,380.0,23.4,16.9,604.0,"['NanocompositewithMWCNT', 'SiO2', 'x(OH)x']",0.5,50.0,j.eurpolymj.2012.10.003_10_0

File: 3.2 Consolidated View of Tabular Data/Data/3- Sample_Tables_CSV_Normalized/j.eurpolymj.2013.03.022_4_0.csv
,Samples,Storage modulus (25°C) (GPa),Tg (°C),Vectors,Ref
0,Epoxy resin,3.9,83.5,['EP'],j.eurpolymj.2013.03.022_4_0
1,EP/2.5-CTBN,2.7,77.8,"['EP', '(2.5)-CTBN']",j.eurpolymj.2013.03.022_4_0
2,EP/15-CTBN,2.2,80.9,"['EP', '(15)-CTBN']",j.eurpolymj.2013.03.022_4_0

File: 3.2 Consolidated View of Tabular Data/Data/3- Sample_Tables_CSV_Normalized/j.eurpolymj.2013.06.009_9_0.csv
,Samples,Temperature (°C),Carbon (wt%),Oxygen (wt%),Phosphorus (wt%),P/C (%),P/O (%),Vectors,Carbon (wt%)_err,Oxygen (wt%)_err,Phosphorus (wt%)_err,Ref
0,Epoxy,RT,82.2,17.8,,,,['EP'],0.0,0.0,0.0,j.eurpolymj.2013.06.009_9_0
1,,100.0,73.5,26.2,0.2,,,[''],0.6,0.6,0.1,j.eurpolymj.2013.06.009_9_0
2,,200.0,72.1,27.4,0.4,,,[''],0.0,0.2,0.2,j.eurpolymj.2013.06.009_9_0
3,,300.0,75.2,24.4,0.4,,,[''],0.1,0.2,0.1,j.eurpolymj.2013.06.009_9_0
4,,400.0,71.3,25.9,,,,[''],2.0,1.7,0.0,j.eurpolymj.2013.06.009_9_0
5,EP + TPP,RT,79.2,20.3,0.5,0.6,2.5,"['EP', 'TPP']",2.7,2.5,0.2,j.eurpolymj.2013.06.009_9_0
6,,100.0,73.0,25.7,1.0,1.4,4.0,[''],0.5,0.4,0.2,j.eurpolymj.2013.06.009_9_0
7,,200.0,77.4,21.3,1.3,1.7,6.3,[''],0.2,0.4,0.1,j.eurpolymj.2013.06.009_9_0
8,,300.0,86.2,12.8,1.0,1.1,7.7,[''],0.5,0.6,0.0,j.eurpolymj.2013.06.009_9_0
9,,400.0,75.5,23.3,1.1,1.5,5.0,[''],3.5,3.4,0.2,j.eurpolymj.2013.06.009_9_0
10,EP + TPP,RT,82.3,17.0,0.6,0.8,5.9,"['EP', 'TPP']",0.6,0.5,0.1,j.eurpolymj.2013.06.009_9_0
11,,100.0,75.7,23.9,0.5,0.6,2.0,[''],0.6,0.6,0.0,j.eurpolymj.2013.06.009_9_0
12,,200.0,75.2,24.2,0.6,0.8,2.4,[''],0.4,0.5,0.1,j.eurpolymj.2013.06.009_9_0
13,,300.0,86.0,13.0,1.1,1.3,8.8,[''],0.2,0.3,0.1,j.eurpolymj.2013.06.009_9_0
14,,400.0,84.0,14.8,1.3,1.6,9.1,[''],0.5,0.5,0.2,j.eurpolymj.2013.06.009_9_0
15,EP + TPPO,RT,79.0,20.6,0.4,0.5,1.9,"['EP', 'TPPO']",0.9,0.9,0.1,j.eurpolymj.2013.06.009_9_0
16,,100.0,78.9,20.8,0.3,0.4,1.4,[''],0.7,1.1,0.1,j.eurpolymj.2013.06.009_9_0
17,,200.0,77.9,21.6,0.6,0.7,2.6,[''],0.8,0.8,0.0,j.eurpolymj.2013.06.009_9_0
18,,300.0,78.1,21.4,0.5,0.6,2.2,[''],0.6,0.6,0.1,j.eurpolymj.2013.06.009_9_0
19,,400.0,83.7,15.8,0.4,0.5,2.8,[''],0.4,0.5,0.1,j.eurpolymj.2013.06.009_9_0

File: 3.2 Consolidated View of Tabular Data/Data/3- Sample_Tables_CSV_Normalized/j.eurpolymj.2013.11.005_4_0.csv
,Samples,Strength (MPa),Elongation at break (%),Modulus (MPa),Vectors,Strength (MPa)_err,Elongation at break (%)_err,Modulus (MPa)_err,Ref
0,Neat PLLA,39.24,7.82,1053.74,['EPPLLA'],2.79,0.92,91.62,j.eurpolymj.2013.11.005_4_0
1,PLLA/Me-MQ (1%),39.47,67.87,938.11,"['PLLA', 'Me-MQ(0.01)']",3.79,13.63,72.08,j.eurpolymj.2013.11.005_4_0
2,PLLA/Me-MQ (2%),37.02,217.72,910.32,"['PLLA', 'Me-MQ(0.02)']",3.49,11.23,72.34,j.eurpolymj.2013.11.005_4_0
3,PLLA/Me-MQ (4%),39.05,185.3,852.77,"['PLLA', 'Me-MQ(0.04)']",1.65,21.84,42.33,j.eurpolymj.2013.11.005_4_0
4,PLLA/Me-MQ (6%),35.49,139.89,872.98,"['PLLA', 'Me-MQ(0.06)']",3.62,16.09,86.97,j.eurpolymj.2013.11.005_4_0

File: 3.2 Consolidated View of Tabular Data/Data/3- Sample_Tables_CSV_Normalized/j.eurpolymj.2014.03.034_10_0.csv
,Samples,Td5 (°C),(°C),%Res (575 °C),Tg (°C),TB (°C),To (°C),E' (30 °C) (MPa),E' (Tg+0°C) (MPa),Vectors,Ref
0,GETT-IPD,256.0,294.0,12.0,129.0,50.0,139.0,5.28,116.0,"['GETT', 'IPD']",j.eurpolymj.2014.03.034_10_0
1,DGEBA-IPD,328.0,353.0,9.0,149.0,50.0,140.0,1.29,13.8,"['DGEBA', 'IPD']",j.eurpolymj.2014.03.034_10_0

File: 3.2 Consolidated View of Tabular Data/Data/3- Sample_Tables_CSV_Normalized/j.eurpolymj.2015.06.025_8_0.csv
,Samples,G' (25 °C) (GPa),Tg (°C),Vectors,Ref
0,TGK/RC,1.71,140.0,"['TGK', 'RC']",j.eurpolymj.2015.06.025_8_0
1,TGK/PPD,0.71,122.0,"['TGK', 'PPD']",j.eurpolymj.2015.06.025_8_0
2,DGEBA/PPD,1.58,90.0,"['DGEBA', 'PPD']",j.eurpolymj.2015.06.025_8_0

File: 3.2 Consolidated View of Tabular Data/Data/3- Sample_Tables_CSV_Normalized/j.eurpolymj.2015.06.027_8_0.csv
,Samples,Tensile strength (MPa),Elongation at break (%),Modulus (MPa),T (°C),Vectors,Tensile strength (MPa)_err,Elongation at break (%)_err,Modulus (MPa)_err,Ref
0,GEMA,42.5,3.2,1930.3,108.0,['GEMA'],3.6,0.5,205.1,j.eurpolymj.2015.06.027_8_0
1,GEEA/MA [16],42.4,3.1,1949.1,106.0,"['GEEA', 'MA']",1.1,0.5,152.5,j.eurpolymj.2015.06.027_8_0
2,Epon 825/NMA [22],60.2,2.09,3620.0,136.0,"['Epon(825)', 'NMA']",1.7,0.26,70.0,j.eurpolymj.2015.06.027_8_0

File: 3.2 Consolidated View of Tabular Data/Data/3- Sample_Tables_CSV_Normalized/j.eurpolymj.2015.06.029_4_0.csv
,Samples,DGEBA (wt%),DGEBA mol (%),PEI-Si (wt%),PEI-Si mol (%),TEOS (wt%),TEOS mol (%),GPTMS (wt%),GPTMS mol (%),Vectors,Ref
0,Neat,50.0,96.0,50.0,4.0,-,-,-,-,['EP'],j.eurpolymj.2015.06.029_4_0
1,10% TEOS,45.0,80.4,45.0,3.5,10.0,16.1,-,-,['(0.1)TEOS'],j.eurpolymj.2015.06.029_4_0
2,20% TEOS,40.0,67.5,40.0,3.1,20.0,29.4,-,-,['(0.2)TEOS'],j.eurpolymj.2015.06.029_4_0
3,30% TEOS,35.0,56.2,35.0,2.4,30.0,41.4,-,-,['(0.3)TEOS'],j.eurpolymj.2015.06.029_4_0
4,40% TEOS,30.0,45.0,30.0,2.0,40.0,53.0,-,-,['(0.4)TEOS'],j.eurpolymj.2015.06.029_4_0
5,10% GPTMS,45.0,82.5,45.0,3.5,-,-,10.0,14.0,['(0.1)GPTMS'],j.eurpolymj.2015.06.029_4_0
6,20% GPTMS,40.0,71.1,40.0,3.0,-,-,20.0,25.9,['(0.2)GPTMS'],j.eurpolymj.2015.06.029_4_0
7,30% GPTMS,35.0,58.0,35.0,2.5,-,-,30.0,39.5,['(0.3)GPTMS'],j.eurpolymj.2015.06.029_4_0
8,40% GPTMS,30.0,47.4,30.0,2.0,-,-,40.0,50.6,['(0.4)GPTMS'],j.eurpolymj.2015.06.029_4_0
9,20% TEOS/20% GPTMS,30.0,48.0,30.0,2.0,20.0,24.0,20.0,26.0,"['(0.2)TEOS', '(0.2)GPTMS']",j.eurpolymj.2015.06.029_4_0

File: 3.2 Consolidated View of Tabular Data/Data/3- Sample_Tables_CSV_Normalized/j.eurpolymj.2015.06.029_6_0.csv
,Samples,T ' (°C),T5% b (°C),T1st peak (°C),Tmax (°C),T3rd peak e (C),Residue (wt%),Residue® (wt%),Vectors,Ref
0,Neat,89.0,254.0,267.0,371.0,562.0,8.41,9.1,['EP'],j.eurpolymj.2015.06.029_6_0
1,10% TEOS,83.0,254.0,268.0,372.0,562.0,10.1,10.27,['(0.1)TEOS'],j.eurpolymj.2015.06.029_6_0
2,20% TEOS,82.0,255.0,267.0,371.0,557.0,11.08,11.74,['(0.2)TEOS'],j.eurpolymj.2015.06.029_6_0
3,30% TEOS,78.0,254.0,267.0,373.0,562.0,12.84,13.1,['(0.3)TEOS'],j.eurpolymj.2015.06.029_6_0
4,40% TEOS,75.0,254.0,266.0,375.0,570.0,13.5,14.24,['(0.4)TEOS'],j.eurpolymj.2015.06.029_6_0
5,10% GPTMS,73.0,252.0,263.0,364.0,560.0,9.36,9.67,['(0.1)GPTMS'],j.eurpolymj.2015.06.029_6_0
6,20% GPTMS,68.0,254.0,262.0,365.0,574.0,10.26,10.75,['(0.2)GPTMS'],j.eurpolymj.2015.06.029_6_0
7,30% GPTMS,68.0,256.0,258.0,366.0,610.0,11.62,12.3,['(0.3)GPTMS'],j.eurpolymj.2015.06.029_6_0
8,40% GPTMS,67.0,259.0,259.0,367.0,610.0,12.3,13.62,['(0.4)GPTMS'],j.eurpolymj.2015.06.029_6_0
9,20% TEOS/20% GPTMS,68.0,257.0,268.0,368.0,576.0,12.49,13.24,"['(0.2)TEOS', '(0.2)GPTMS']",j.eurpolymj.2015.06.029_6_0

File: 3.2 Consolidated View of Tabular Data/Data/3- Sample_Tables_CSV_Normalized/j.eurpolymj.2015.09.004_12_0.csv
,Samples,Onset (C),Endset (°C),Tg (°C),(Jg 1 °C),Vectors,Ref
0,Neat epoxy,169.25,190.62,170.26,0.857,['EP'],j.eurpolymj.2015.09.004_12_0
1,Epoxy/B-MPS,142.53,175.49,156.15,0.905,"['EP', 'B-MPS']",j.eurpolymj.2015.09.004_12_0
2,Epoxy/B-MPS 4%/PGMA,181.8,195.14,184.03,0.531,"['EP', 'B-MPS(0.04)', 'PGMA']",j.eurpolymj.2015.09.004_12_0

File: 3.2 Consolidated View of Tabular Data/Data/3- Sample_Tables_CSV_Normalized/j.eurpolymj.2016.07.014_11_0.csv
,Samples,Strength (MPa),Vectors,Strength (MPa)_err,Ref
0,DGEBA-DDM,6.1,"['DGEBA', 'DDM']",0.2,j.eurpolymj.2016.07.014_11_0
1,25%DOL-DDM,6.3,"['(0.25)DOL', 'DDM']",0.1,j.eurpolymj.2016.07.014_11_0
2,50%DOL-DDM,7.7,"['(0.5)DOL', 'DDM']",0.3,j.eurpolymj.2016.07.014_11_0
3,75%DOL-DDM,4.7,"['(0.75)DOL', 'DDM']",0.1,j.eurpolymj.2016.07.014_11_0
4,100%DOL-DDM,3.9,"['(1.0)DOL', 'DDM']",0.4,j.eurpolymj.2016.07.014_11_0

File: 3.2 Consolidated View of Tabular Data/Data/3- Sample_Tables_CSV_Normalized/j.eurpolymj.2016.07.014_11_1.csv
,Samples,Tg (°C) DSC,Tg DMA (°C),Mc (g/mol),Vectors,Ref
0,DGEBA,129.0,117.0,47.2,['DGEBA'],j.eurpolymj.2016.07.014_11_1
1,50%DOL-DDM,85.0,83.0,46.1,"['(0.5)DOL', 'DDM']",j.eurpolymj.2016.07.014_11_1
2,50%DKL-DDM,101.0,100.0,57.9,"['(0.5)DKL', 'DDM']",j.eurpolymj.2016.07.014_11_1

File: 3.2 Consolidated View of Tabular Data/Data/3- Sample_Tables_CSV_Normalized/j.eurpolymj.2016.07.014_3_0.csv
,Samples,DGEBA (g),DOL-epoxy resin (g),DKL-epoxy resin (g),DDM (g),Vectors,Ref
0,DGEBA-DDM,100.0,0.0,0.0,16.8,"['DGEBA', 'DDM']",j.eurpolymj.2016.07.014_3_0
1,25% DOL-DDM,75.0,25.0,0.0,14.9,"['(0.25)DOL', 'DDM']",j.eurpolymj.2016.07.014_3_0
2,50% DOL-DDM,50.0,50.0,0.0,13.0,"['(0.5)DOL', 'DDM']",j.eurpolymj.2016.07.014_3_0
3,75% DOL-DDM,25.0,75.0,0.0,11.1,"['(0.75)DOL', 'DDM']",j.eurpolymj.2016.07.014_3_0
4,100%DOL-DDM,0.0,100.0,0.0,9.2,"['(1.0)DOL', 'DDM']",j.eurpolymj.2016.07.014_3_0
5,25% DKL-DDM,75.0,0.0,25.0,14.2,"['(0.25)DKL', 'DDM']",j.eurpolymj.2016.07.014_3_0
6,50% DKL-DDM,50.0,0.0,50.0,11.7,"['(0.5)DKL', 'DDM']",j.eurpolymj.2016.07.014_3_0
7,75% DKL-DDM,25.0,0.0,75.0,9.1,"['(0.75)DKL', 'DDM']",j.eurpolymj.2016.07.014_3_0
8,100%DKL-DDM,0.0,0.0,100.0,6.5,"['(1.0)DKL', 'DDM']",j.eurpolymj.2016.07.014_3_0

File: 3.2 Consolidated View of Tabular Data/Data/3- Sample_Tables_CSV_Normalized/j.eurpolymj.2016.09.022_9_0.csv
,Samples,K1c (MPa.m1/2),Rrms (nm),da/10-4,Vectors,Ref
0,EP/MTHPA-89 neat,0.457,10.5,7.0,"['EP', 'MTHPA(89)EP']",j.eurpolymj.2016.09.022_9_0
1,EP/MTHPA-89 filled,0.501,71.5,38.6,"['EP', 'MTHPA(89)filled']",j.eurpolymj.2016.09.022_9_0
2,EP/T403-44 neat,1.5,15.0,4.9,"['EP', 'T403(44)']",j.eurpolymj.2016.09.022_9_0
3,EP/T403-44 filled,1.244,108.0,46.0,"['EP', 'T403(44)']",j.eurpolymj.2016.09.022_9_0
4,EP/D230-29 neat,0.696,9.3,28.6,"['EP', 'D230(29)']",j.eurpolymj.2016.09.022_9_0
5,EP/D230-29 filled,0.847,35.3,87.4,"['EP', 'D230(29)']",j.eurpolymj.2016.09.022_9_0

File: 3.2 Consolidated View of Tabular Data/Data/3- Sample_Tables_CSV_Normalized/j.eurpolymj.2016.10.004_40_0.csv
,Samples,Modification Protocol,Dispersion method,Solvent,filler (wt%),Increase o (%),Increase E (%),% increase in KC,Increase in T (C),In T,Vectors,Ref
0,m-GO,Silane modification,Bath sonic + mechanical mix,Acetone,1.0,18.8,42.2,85.7,2.55,,"['m', 'GO']",j.eurpolymj.2016.10.004_40_0
1,m-G,Surfactant modified,mechanical mix,THF,4.0,11.1,22.0,103.0,,,['m-G'],j.eurpolymj.2016.10.004_40_0
2,m-G,Polybenzimidazole,Bath sonic,DMF,0.3,46.2,31.7,127.2,4.9,4.0,['m-G'],j.eurpolymj.2016.10.004_40_0
3,GO,Polyvinylpyrrolidone (PVP),Bath sonic,DMF,0.13,24.4,14.4,,9.3,4.0,['GO'],j.eurpolymj.2016.10.004_40_0
4,m-G,Spirocyclic phosphazene,Bath sonic + mechanical mix,Acetone,1.0,31.8,34.1,75.3,7.6,2.0,['m-G'],j.eurpolymj.2016.10.004_40_0
5,m-G,Diazonium addition,Bath sonic + shear mix,DMF,0.6,91.5,95.6,93.8,7.6,,['m-G'],j.eurpolymj.2016.10.004_40_0
6,EGNPs,Dodecylamine,High-pressure processor and 3-roll mill,,0.1,,,66.0,,,['EGNPs'],j.eurpolymj.2016.10.004_40_0
7,m-GO,"4,4'- diaminodiphenyl sulfone (DDS) (through amide bond)",Bath sonic,Dichloromethane,1.0,,26.0,,14.1,,"['m', 'GO']",j.eurpolymj.2016.10.004_40_0
8,m-GO,Polyetheramine (short chain),Bath sonic + mechanical mix+ ball mill,Acetone,0.5,63.0,12.0,90.0,0.27,,"['m', 'GO']",j.eurpolymj.2016.10.004_40_0
9,m-GO,Polyetheramine (long chain),Bath sonic + mechanical mix+ ball mill,Acetone,0.5,51.0,10.0,119.0,0.6,,"['m', 'GO']",j.eurpolymj.2016.10.004_40_0
10,EGO,"Ethylenediamine (EA), 4,4' oxydianiline (ODA)",Bath sonic + mechanical mix,"DMF, THF, water, alcohol",0.2,,,,,6.0,['EGO'],j.eurpolymj.2016.10.004_40_0
11,m-G,poly(oxyalkylene)amines,Bath sonic + mechanical mix,Acetone,0.1,21.6,,67.6,5.6,4.0,['m-G'],j.eurpolymj.2016.10.004_40_0
12,m-G,poly(oxypropylene)diamine,Bath sonic + mechanical mix,Acetone,0.3,20.0,,145.0,10.32,,['m-G'],j.eurpolymj.2016.10.004_40_0

File: 3.2 Consolidated View of Tabular Data/Data/3- Sample_Tables_CSV_Normalized/j.eurpolymj.2017.05.026_5_0.csv
,Samples,Young's modulus (MPa),"Strength max., MPa",Elongation at break (%),Vectors,Young's modulus (MPa)_err,"Strength max., MPa_err",Elongation at break (%)_err,Ref
0,RTM 6,2110.0,61.0,6.1,['RTM6'],44.0,5.0,0.8,j.eurpolymj.2017.05.026_5_0
1,TRGH-700 1.5%,2248.0,56.0,5.5,"['TRGH', '(70.015)']",46.0,4.0,0.7,j.eurpolymj.2017.05.026_5_0
2,TRGH-700 2%,2457.0,51.0,4.6,"['TRGH', '(70.02)']",51.0,3.0,0.6,j.eurpolymj.2017.05.026_5_0
3,TRGH-1000 1.5%,1958.0,49.0,3.6,"['TRGH', '(100.015)']",34.0,5.0,0.7,j.eurpolymj.2017.05.026_5_0
4,TRGH-1000 2%,2102.0,48.0,3.6,"['TRGH', '(100.02)']",42.0,5.0,0.5,j.eurpolymj.2017.05.026_5_0
5,TRGH-2000 1.5%,1782.0,44.0,3.5,"['TRGH', '(200.015)']",32.0,4.0,0.7,j.eurpolymj.2017.05.026_5_0
6,TRGH-2000 2%,1835.0,42.0,3.4,"['TRGH', '(200.02)']",34.0,3.0,0.5,j.eurpolymj.2017.05.026_5_0
7,TRGB-700 1.5%,2199.0,55.0,5.4,"['TRGB', '(70.015)']",42.0,5.0,0.7,j.eurpolymj.2017.05.026_5_0
8,TRGB-700 2%,2279.0,53.0,5.4,"['TRGB', '(70.02)']",45.0,3.0,0.4,j.eurpolymj.2017.05.026_5_0
9,TRGB-1000 1.5%,2071.0,52.0,4.9,"['TRGB', '(100.015)']",35.0,3.0,0.5,j.eurpolymj.2017.05.026_5_0
10,TRGB-1000 2%,2326.0,50.0,4.5,"['TRGB', '(100.02)']",58.0,4.0,0.6,j.eurpolymj.2017.05.026_5_0
11,TRGB-2000 1.5%,2048.0,48.0,4.4,"['TRGB', '(200.015)']",42.0,3.0,0.5,j.eurpolymj.2017.05.026_5_0
12,TRGB-2000 2%,2025.0,44.0,4.1,"['TRGB', '(200.02)']",34.0,3.0,0.4,j.eurpolymj.2017.05.026_5_0

File: 3.2 Consolidated View of Tabular Data/Data/3- Sample_Tables_CSV_Normalized/j.eurpolymj.2017.08.038_2_0.csv
,Samples,Filler amount,Thickness,EMI SE (dB),Frequency,Ref.,Vectors,Ref
0,TPU/rGO,20 wt%,50.0,20.0,X band,39.0,"['TPU', 'rGO']",j.eurpolymj.2017.08.038_2_0
1,TPU/EG,20 wt%,4.0,16.0,X band,54.0,"['TPU', 'EG']",j.eurpolymj.2017.08.038_2_0
2,TPU/G/CNT,10 wt%,3.0,30.0,Ku band,37.0,"['TPU', 'G', 'CNT']",j.eurpolymj.2017.08.038_2_0
3,Epoxy/rGO,15 wt%,2.0,21.0,X band,11.0,"['EP', 'rGO']",j.eurpolymj.2017.08.038_2_0
4,SiO/rGO,20 wt%,1.5,36.0,X band,55.0,"['SiO', 'rGO']",j.eurpolymj.2017.08.038_2_0
5,UHMWPE/TRGO,0.660 vol%,2.5,28.3,X band,56.0,"['UHMWPE', 'TRGO']",j.eurpolymj.2017.08.038_2_0
6,PS/rGO,3.47 vol%,2.5,45.1,X band,57.0,"['PS', 'rGO']",j.eurpolymj.2017.08.038_2_0
7,PS/FGN (foam),30 wt%,2.5,29.0,X band,58.0,"['PS', 'FGN(foam)']",j.eurpolymj.2017.08.038_2_0
8,PEI/rGO,10 wt%,2.3,20.0,X band,59.0,"['PEI', 'rGO']",j.eurpolymj.2017.08.038_2_0
9,PMMA/rGO,8 wt%,3.4,30.0,X band,60.0,"['PMMA', 'rGO']",j.eurpolymj.2017.08.038_2_0
10,Phenolic/rGO,70 wt%,0.2,43.42,X band,61.0,"['Phenolic', 'rGO']",j.eurpolymj.2017.08.038_2_0
11,PS/TRGO (foam),10 wt%,2.8,18.0,X band,62.0,"['PS', 'TRGO(foam)']",j.eurpolymj.2017.08.038_2_0
12,PS/rGO/MWCNT,1.5 wt% rGO + 2 wt% MWCNT,5.6,20.2,X band,63.0,"['PS', 'rGO', 'MWCNT']",j.eurpolymj.2017.08.038_2_0
13,PMMA (foam)/rGO,1.8 vol%,2.4,13.0,X band,64.0,"['PMMA(foam)', 'rGO']",j.eurpolymj.2017.08.038_2_0

File: 3.2 Consolidated View of Tabular Data/Data/3- Sample_Tables_CSV_Normalized/j.eurpolymj.2019.06.020_7_0.csv
,Network,Samples,Optimal ratio,Mamine (mg),EEWth of initial epoxy (g eq - 1,Number of epoxy function of initial epoxy (per molecule),HEWth (g eq -1),Amine viscosity (mPas at 50 °C),Vectors,Ref
0,T-DH,DHAVA/DGEBA b,1.2,48.2,133.1,2.0,75.1,400.0,"['DHAVA', 'DGEBAb']",j.eurpolymj.2019.06.020_7_0
1,T-NC,NC-A/DGEBA,1.2,136.6,438.0,1.3,227.5,362000.0,"['NC-A', 'DGEBA']",j.eurpolymj.2019.06.020_7_0
2,T-GX,GX-A/DGEBA,1.4,76.8,182.5,1.9,99.8,33000.0,"['GX-A', 'DGEBA']",j.eurpolymj.2019.06.020_7_0

File: 3.2 Consolidated View of Tabular Data/Data/3- Sample_Tables_CSV_Normalized/j.eurpolymj.2019.109292_5_0.csv
,Entry,Samples,HRC (J/gk),PHRR (W/g),THR (kJ/ g),Peak temperature (°C),Vectors,Ref
0,1.0,DGF/33DDS,132.0,128.3,20.5,369.0,"['DGF', '33DDS']",j.eurpolymj.2019.109292_5_0
1,2.0,DGF/44DDS,222.0,215.0,31.7,370.0,"['DGF', '44DDS']",j.eurpolymj.2019.109292_5_0
2,3.0,DGEBA/ 33DDS,601.0,553.0,32.3,452.8,"['DGEBA', '33DDS']",j.eurpolymj.2019.109292_5_0
3,4.0,DGEBA/ 44DDS,516.0,498.8,36.4,449.3,"['DGEBA', '44DDS']",j.eurpolymj.2019.109292_5_0

File: 3.2 Consolidated View of Tabular Data/Data/3- Sample_Tables_CSV_Normalized/j.eurpolymj.2019.109292_5_1.csv
,Entry,Samples,Tg a (°C),Erb (MPa),E° (MPa),Ve (mol/dm³),Tensile strength (MPa),Elongation at break (%),Shore Hardness (HD),Vectors,Ref
0,1.0,DGF/33DDS,180.0,3921.0,36.0,2.48,56.0,8.5,88.3,"['DGF', '33DDS']",j.eurpolymj.2019.109292_5_1
1,2.0,DGF/44DDS,216.0,2510.0,25.0,1.39,50.2,13.8,86.9,"['DGF', '44DDS']",j.eurpolymj.2019.109292_5_1
2,3.0,DGEBA/33DDS,178.0,1858.0,17.56,1.46,49.9,8.2,76.6,"['DGEBA', '33DDS']",j.eurpolymj.2019.109292_5_1
3,4.0,DGEBA/44DDS,237.0,1932.0,16.02,1.18,44.6,10.3,80.5,"['DGEBA', '44DDS']",j.eurpolymj.2019.109292_5_1

File: 3.2 Consolidated View of Tabular Data/Data/3- Sample_Tables_CSV_Normalized/j.eurpolymj.2019.109304_8_0.csv
,Samples,TGA analysis T5% (°C),TGA analysis T10% (°C),TGA analysis Tmax (°C),TGA analysis YC at 800 °C (%),LOI (%),DMA E (40 °C) (MPa),DMA analysis Tg (C),Vectors,Ref
0,DGEBA/DDM,370.0,375.0,382.0,15.3,23.63,1953.0,193.0,"['DGEBA', 'DDM']",j.eurpolymj.2019.109304_8_0
1,DGEBA/BhPN,379.0,390.0,406.0,41.4,34.06,2935.0,253.0,"['DGEBA', 'BhPN']",j.eurpolymj.2019.109304_8_0

File: 3.2 Consolidated View of Tabular Data/Data/3- Sample_Tables_CSV_Normalized/j.eurpolymj.2019.109383_22_0.csv
,Samples,TTI (s),Time PHRR (s),PHRR (kW/m²),THR (MJ/m²),TSR (m²/m²),Residue (wt%),COY (kg/kg),EHC (MJ/kg),F FIGRA x,Vectors,Ref
0,EP,40.0,135.0,1677.9,148.0,6009.4,6.7,0.13,33.7,12.4,['EP'],j.eurpolymj.2019.109383_22_0
1,0.7FGO/EP,49.0,120.0,844.7,97.3,3518.5,17.3,0.09,26.1,7.0,"['(0.7)FGO', 'EP']",j.eurpolymj.2019.109383_22_0

File: 3.2 Consolidated View of Tabular Data/Data/3- Sample_Tables_CSV_Normalized/j.eurpolymj.2019.109390_24_0.csv
,Samples,THE / MJ m²²,PHRR (kW/m²),u / wt%,EHC (MJ/kg),Vectors,THE / MJ m²²_err,PHRR (kW/m²)_err,u / wt%_err,EHC (MJ/kg)_err,Ref
0,EP,108.4,1696.0,0.7,26.9,['EP'],2.6,0.0,0.1,1.0,j.eurpolymj.2019.109390_24_0
1,EP/BDP,87.5,1180.0,3.1,22.7,"['EP', 'BDP']",1.2,41.0,0.2,0.2,j.eurpolymj.2019.109390_24_0
2,EP/mPE,78.1,885.0,9.2,21.6,"['EP', 'mPE']",6.5,16.0,0.1,1.8,j.eurpolymj.2019.109390_24_0
3,EP/mPE-S,96.5,958.0,7.7,25.2,"['EP', 'mPE-S']",0.7,51.0,0.0,0.6,j.eurpolymj.2019.109390_24_0
4,EP/mPE-S-ox,99.3,1219.0,4.7,27.5,"['EP', 'mPE-S-ox']",5.0,26.0,0.5,0.4,j.eurpolymj.2019.109390_24_0
5,EP/hbPPE,89.8,953.0,7.5,24.3,"['EP', 'hbPPE']",3.0,41.0,0.6,0.6,j.eurpolymj.2019.109390_24_0

File: 3.2 Consolidated View of Tabular Data/Data/3- Sample_Tables_CSV_Normalized/j.eurpolymj.2020.109805_4_0.csv
,Samples,Ob (MPa),E (MPa),Eb (%),Vectors,Ob (MPa)_err,E (MPa)_err,Eb (%)_err,Ref
0,TMOPP/DTDA,95.2,4145.0,3.3,"['TMOPP', 'DTDA']",2.1,105.0,0.4,j.eurpolymj.2020.109805_4_0
1,DGEBA/DTDA,84.3,2554.0,7.5,"['DGEBA', 'DTDA']",1.4,42.0,0.6,j.eurpolymj.2020.109805_4_0

File: 3.2 Consolidated View of Tabular Data/Data/3- Sample_Tables_CSV_Normalized/j.eurpolymj.2020.110053_8_0.csv
,Samples,T&/°C,E' (MPa),ve/ x 10 3mol/cm3,Tensile strength (MPa),Tensile modulus (MPa),Elongation at break (%),Td5 (%/°C),Td30 (%/°C),Vectors,Tensile strength (MPa)_err,Tensile modulus (MPa)_err,Elongation at break (%)_err,Ref
0,DADE-D230,106.0,35.2,3.7,57.4,2523.7,3.1,301.0,346.0,"['DADE', 'D230']",3.6,115.1,0.6,j.eurpolymj.2020.110053_8_0
1,DGEBA-D230,98.0,16.9,1.8,44.5,2660.6,2.6,361.0,382.0,"['DGEBA', 'D230']",3.4,56.9,0.2,j.eurpolymj.2020.110053_8_0
2,Reprocessed DADE-D230,97.0,28.4,3.1,47.0,2533.5,2.2,339.0,352.0,"['ReprocessedDADE', 'D230']",4.4,254.5,0.2,j.eurpolymj.2020.110053_8_0

File: 3.2 Consolidated View of Tabular Data/Data/3- Sample_Tables_CSV_Normalized/j.eurpolymj.2020.110244_3_3.csv
,ASR,Samples,Dp (nm),Mw (kDa),D,Tg (°C),AV (mg/g),Vectors,Dp (nm)_err,Mw (kDa)_err,Ref
0,1.0,2OA:IBOMA:MAA (75:10:15),125.0,9.3,1.9,30.0,88.0,"['2OA(0.75)', 'IBOMA(0.1)', 'MAA(0.15)']",3.0,0.2,j.eurpolymj.2020.110244_3_3
1,2.0,2OA:ISOMAraw:MAA (75:10:15),104.0,9.5,2.0,40.0,89.0,"['2OA(0.75)', 'ISOMAraw(0.1)', 'MAA(0.15)']",2.0,0.2,j.eurpolymj.2020.110244_3_3

File: 3.2 Consolidated View of Tabular Data/Data/3- Sample_Tables_CSV_Normalized/j.eurpolymj.2020.110244_4_0.csv
,PSA,Samples,Dp (nm),Gel (%),Sol Mw (kDa),D,Tg (°C),Bio (%),Vectors,Dp (nm)_err,Gel (%)_err,Sol Mw (kDa)_err,Ref
0,1.1,20A (100),230.0,66.0,63.0,4.1,43.0,71.0,['20A(1.0)'],3.0,1.0,5.0,j.eurpolymj.2020.110244_4_0
1,1.2,2OA:IBOMA (85:15),229.0,61.5,89.0,6.2,28.0,71.0,"['2OA(0.85)', 'IBOMA(0.15)']",4.0,0.2,0.3,j.eurpolymj.2020.110244_4_0
2,1.3,2OA:IBOMA + CTA* (85:15),210.0,50.3,111.0,5.9,28.0,71.0,"['2OA(0.85)', 'IBOMA(0.15)', 'CTA*']",3.0,0.2,0.3,j.eurpolymj.2020.110244_4_0
3,2.1,2OA:IBOMA (85:15),215.0,56.2,104.0,6.2,28.0,70.0,"['2OA(0.85)', 'IBOMA(0.15)']",2.0,0.2,1.3,j.eurpolymj.2020.110244_4_0
4,2.2,2OA:IBOMA + CTA* (85:15),210.0,51.3,122.0,8.2,28.0,70.0,"['2OA(0.85)', 'IBOMA(0.15)', 'CTA*']",3.0,1.0,19.6,j.eurpolymj.2020.110244_4_0
5,2.3,2OA:IBOMA: ISOMA + CTA* (85:10:5),220.0,47.0,151.0,9.6,29.0,70.0,"['2OA(0.85)', 'IBOMA(0.1)', 'ISOMA(0.05)', 'CTA*']",4.0,2.0,4.3,j.eurpolymj.2020.110244_4_0

File: 3.2 Consolidated View of Tabular Data/Data/3- Sample_Tables_CSV_Normalized/j.eurpolymj.2021.110282_2_0.csv
,Samples,Chemical structure,Curing agent,Tg (°C),Tensile strength (MPa),Td5% (°C),Ref,Vectors
0,REEP,,HDDM,320.0,77.8,319.9,j.eurpolymj.2021.110282_2_0,['REEP']
1,TEU-EP,,33DDS,203.0,-,325.3,j.eurpolymj.2021.110282_2_0,"['TEU', 'EP']"
2,TPEU-EP,,33DDS,168.4,-,338.0,j.eurpolymj.2021.110282_2_0,"['TPEU', 'EP']"
3,DGED,O,DDM,205.0,83.0,335.0,j.eurpolymj.2021.110282_2_0,['DGED']
4,DGEM,,44DDS,279.0,-,402.0,j.eurpolymj.2021.110282_2_0,['DGEM']
5,DEU-EP,,DDM,114.4,-,341.0,j.eurpolymj.2021.110282_2_0,"['DEU', 'EP']"
6,TEUP-EP,O,DDM,203.7,-,320.3,j.eurpolymj.2021.110282_2_0,"['TEUP', 'EP']"
7,GSPZ-EP,o o,DDM,187.0,63.5,331.0,j.eurpolymj.2021.110282_2_0,"['GSPZ', 'EP']"
8,DGEBG,o,HDDM,111.0,-,-,j.eurpolymj.2021.110282_2_0,['DGEBG']
9,DGEVA,O C,HDDM,107.0,-,341.0,j.eurpolymj.2021.110282_2_0,['DGEVA']

File: 3.2 Consolidated View of Tabular Data/Data/3- Sample_Tables_CSV_Normalized/j.eurpolymj.2021.110282_6_0.csv
,Samples,Tensile strength (MPa),Tensile modulus (GPa),Tensile strain (%),Vectors,Tensile strength (MPa)_err,Tensile modulus (GPa)_err,Tensile strain (%)_err,Ref
0,REEP/HDDM,77.8,2.5,4.5,"['REEP', 'HDDM']",18.9,0.2,1.5,j.eurpolymj.2021.110282_6_0
1,REEP/DGEBA/ HDDM,70.8,2.5,3.5,"['REEP', 'DGEBA', 'HDDM']",15.9,0.1,0.7,j.eurpolymj.2021.110282_6_0
2,DGEBA/HDDM,63.6,2.3,3.7,"['DGEBA', 'HDDM']",9.3,0.1,1.0,j.eurpolymj.2021.110282_6_0

File: 3.2 Consolidated View of Tabular Data/Data/3- Sample_Tables_CSV_Normalized/j.eurpolymj.2021.110319_3_0.csv
,Samples,E44 (g),DABP-2DOPO (g),E (mol/100 g),DDM (g),P content (wt%),Curing Ti°C,procedures Tp (C),procedures Tfe (C),Vectors,Ref
0,EP,100.0,0.0,0.475,23.5,0.0,80.0,130.0,180.0,['EP'],j.eurpolymj.2021.110319_3_0
1,EP/1%DABP-2DOPO,100.0,1.0,0.467,23.3,0.07,78.8,127.6,186.8,"['EP', '(0.01)DABP-2DOPO']",j.eurpolymj.2021.110319_3_0
2,EP/5%DABP-2DOPO,100.0,5.0,0.456,23.7,0.34,72.6,130.8,194.9,"['EP', '(0.05)DABP-2DOPO']",j.eurpolymj.2021.110319_3_0
3,EP/10%DABP-2DOPO,100.0,10.0,0.423,23.0,0.67,81.4,129.7,196.9,"['EP', '(0.1)DABP-2DOPO']",j.eurpolymj.2021.110319_3_0

File: 3.2 Consolidated View of Tabular Data/Data/3- Sample_Tables_CSV_Normalized/j.eurpolymj.2021.110319_6_0.csv
,Samples,UL-94,LOI (%),TTI (s),PHRR (kW/m²),THR (MJ/m²),Residue (wt%),EHC (MJ/kg),TSR (m²/m²),TSP (m²),Vectors,LOI (%)_err,Ref
0,EP,No rating,26.9,80.0,1198.8,107.5,10.8,30.6,3605.2,32.2,['EP'],0.4,j.eurpolymj.2021.110319_6_0
1,EP/10% DABP-2DOPO,V-0,32.4,73.0,877.6,90.9,16.4,27.6,2891.5,25.8,"['EP', '(0.1)DABP-2DOPO']",0.3,j.eurpolymj.2021.110319_6_0

File: 3.2 Consolidated View of Tabular Data/Data/3- Sample_Tables_CSV_Normalized/j.eurpolymj.2021.110319_6_1.csv
,Samples,"Tg, DSC (C)","Tg, DMA (°C)",Modulus (),Ve (x103 mol/m³,T5 wt% (C),Tmax (°C),char yield (wt%),Vectors,Ref
0,EP,137.4,151.0,1.55,2.39,367.3,384.7,12.6,['EP'],j.eurpolymj.2021.110319_6_1
1,EP/1%DABP-2DOPO,158.8,170.0,1.86,3.59,364.3,389.3,14.5,"['EP', '(0.01)DABP-2DOPO']",j.eurpolymj.2021.110319_6_1
2,EP/5%DABP-2DOPO,153.9,164.9,1.79,2.85,360.2,385.5,17.7,"['EP', '(0.05)DABP-2DOPO']",j.eurpolymj.2021.110319_6_1
3,EP/10%DABP-2DOPO,151.7,163.4,1.8,2.55,357.7,382.7,19.4,"['EP', '(0.1)DABP-2DOPO']",j.eurpolymj.2021.110319_6_1

File: 3.2 Consolidated View of Tabular Data/Data/3- Sample_Tables_CSV_Normalized/j.eurpolymj.2021.110645_4_0.csv
,Samples,Feedstock,T5d (°C),T (°C),Residual mass (%),Ref,Vectors
0,PA-PN,anethole,483.0,450.0,72.0,j.eurpolymj.2021.110645_4_0,"['PA', 'PN']"
1,Poly (BPN),lignin,417.0,400.0,72.0,j.eurpolymj.2021.110645_4_0,['Poly(BPN)']
2,Poly (EPN),eugenol,465.0,394.0,78.0,j.eurpolymj.2021.110645_4_0,['Poly(EPN)']
3,Poly (GPN),guaiacol,484.0,392.0,75.0,j.eurpolymj.2021.110645_4_0,['Poly(GPN)']
4,TBHQPh,"1,3,5-benzen- etricarbonyltrichloride",536.0,500.0,74.0,j.eurpolymj.2021.110645_4_0,['TBHQPh']
5,PIPN,"4,4'-oxydiphthalic anhydride",518.0,-,69.0,j.eurpolymj.2021.110645_4_0,['PIPN']
6,HPPN,bisphenol A(PPO),391.0,351.0,65.0,j.eurpolymj.2021.110645_4_0,['HPPN']
7,TPN,L-Tyrosine,450.0,455.0,71.0,j.eurpolymj.2021.110645_4_0,['TPN']
8,Poly(BA- ph),bisphenol A,439.0,300.0,66.0,j.eurpolymj.2021.110645_4_0,['Poly(BA-ph)']
9,4a,resveratrol,510.0,400.0,65.0,j.eurpolymj.2021.110645_4_0,['(4)a']
10,4b,resveratrol,500.0,400.0,62.0,j.eurpolymj.2021.110645_4_0,['(4)b']
11,BA-ph/ BPA,bisphenol A (BPA),443.0,299.0,65.0,j.eurpolymj.2021.110645_4_0,"['BA', 'ph/BPA']"
12,Bis- ADPN/ DDS,Bisphenol A,478.0,400.0,62.0,j.eurpolymj.2021.110645_4_0,"['Bis', 'ADPN/DDS']"
13,Cured-3a,Vanillin,482.0,500.0,78.0,j.eurpolymj.2021.110645_4_0,"['Cured', '(3)a']"
14,Cured-3b,Vanillin,477.0,500.0,76.0,j.eurpolymj.2021.110645_4_0,"['Cured', '(3)b']"
15,V-PN,Vanillin,486.0,400.0,76.0,j.eurpolymj.2021.110645_4_0,"['V', 'PN']"
16,HBPPN,4-hydroxybenzoic acid,452.0,329.0,66.0,j.eurpolymj.2021.110645_4_0,['HBPPN']
17,BDS,bis-(4-hydroxyphenyl) sulfone,436.0,322.0,57.0,j.eurpolymj.2021.110645_4_0,['BDS']
18,Cured 5d,"1,6- dihydroxynaphthalene",551.0,500.0,66.5,j.eurpolymj.2021.110645_4_0,['Cured(5)d']

File: 3.2 Consolidated View of Tabular Data/Data/3- Sample_Tables_CSV_Normalized/j.ijadhadh.2011.01.002_4_0.csv
,Samples,Tg (°C),Impact energy (Jm-1),Modulus (GPa),Yield stress (MPa),Vectors,Impact energy (Jm-1)_err,Modulus (GPa)_err,Yield stress (MPa)_err,Ref
0,DGEBA/TETA,124.0,36.2,3.1,49.2,"['DGEBA', 'TETA']",6.1,0.1,0.1,j.ijadhadh.2011.01.002_4_0
1,DGEBA/AEP,115.0,70.1,2.87,47.3,"['DGEBA', 'AEP']",4.4,0.1,0.1,j.ijadhadh.2011.01.002_4_0
2,DGEBA/Pip,80.0,49.8,2.62,46.8,"['DGEBA', 'Pip']",3.4,0.1,0.1,j.ijadhadh.2011.01.002_4_0
3,DGEBA/IPD,155.0,33.8,3.77,60.2,"['DGEBA', 'IPD']",2.8,0.1,0.1,j.ijadhadh.2011.01.002_4_0

File: 3.2 Consolidated View of Tabular Data/Data/3- Sample_Tables_CSV_Normalized/j.ijadhadh.2011.01.002_4_1.csv
,Samples,Tg (°C),Adhesive strength (MPa),Vectors,Adhesive strength (MPa)_err,Ref
0,DGEBA/TETA,124.0,16.6,"['DGEBA', 'TETA']",0.8,j.ijadhadh.2011.01.002_4_1
1,DGEBA/AEP,115.0,19.9,"['DGEBA', 'AEP']",0.8,j.ijadhadh.2011.01.002_4_1
2,DGEBA/Pip,80.0,21.0,"['DGEBA', 'Pip']",0.4,j.ijadhadh.2011.01.002_4_1
3,DGEBA/IPD,155.0,17.5,"['DGEBA', 'IPD']",0.5,j.ijadhadh.2011.01.002_4_1

File: 3.2 Consolidated View of Tabular Data/Data/3- Sample_Tables_CSV_Normalized/j.ijadhadh.2012.06.008_2_0.csv
,Brand,Samples,Polymerization mode,Batch number,Manufacturer,Shade,Vectors,Ref
0,Sinfony,"HEMA and 10-30 wt% octahydro-4,7-methano-1H- indenediyl is(methylene)diacrylate, strontium-aluminum borosilicate glass, silicon oxide, silane and photoinitiators weight (%) organic fillers: 50%","First cycle: Polymerization for 5 min in the Visio Alpha unit (400 mW/cm², Programme 3, no vacuum) Second cycle: Polymerization for 15 min in the Visio Beta Vario unit (40 °C with vacuum, 470 mW/cm²",203216.0,"3 M ESPE AG, Seefeld, Germany",A2,"['HEMAand(10)', '(0.3)octahydro', '(4.7)', 'methano', '(1)H', 'indenediylis(methylene)diacrylate,strontium', 'aluminumborosilicateglass,siliconoxide,silaneandphotoinitiatorsweight()organicfillers:(0.5)']",j.ijadhadh.2012.06.008_2_0
1,Targis,"bis-GMA 20%, DDDMA,UDMA, TEGDMA Silanized barium glass fillers, photoinitiators, inhibitors and pigments weight (%) organic fillers: 46,2%","First cycle: Polymerization for 5 min in the Targis Quick unit. (300 mW/cm²) Second cycle: Polymerization for 25 min in the Targis Power unit (68 °C with vacuum, 400 mW/cm2)",15605.0,"Ivoclar Vivadent AG, Schaan, Liechtenstein",A2,"['bis', 'GMA', '(0.2),DDDMA,UDMA,TEGDMASilanizedbariumglassfillers,photoinitiators,inhibitorsandpigmentsweight(%)organicfillers:46,2%']",j.ijadhadh.2012.06.008_2_0
2,Targis wet- ting agent,3-methacryloxypropyltrimethoxysilane,,815137.0,Ivoclar Vivadent,,['(3)methacryloxypropyltrimethoxysilane'],j.ijadhadh.2012.06.008_2_0
3,Sinfony,activator,"> 90 wt% (octahydro-4,7-methano-1H- indenediyl)bis(methylene)diacrylate",,034,3 M ESPE AG,['activator'],j.ijadhadh.2012.06.008_2_0

File: 3.2 Consolidated View of Tabular Data/Data/3- Sample_Tables_CSV_Normalized/j.ijadhadh.2016.02.011_4_1.csv
,Samples,Tg (°C),Sigma (MPa),E (%),Emax (%),Vectors,Sigma (MPa)_err,E (%)_err,Emax (%)_err,Ref
0,DGEBA/3DCM,142.3,91.4,6.4,39.1,"['DGEBA', '3DCM']",0.7,0.3,0.3,j.ijadhadh.2016.02.011_4_1
1,DGEBA/IPD,109.5,87.6,6.8,54.1,"['DGEBA', 'IPD']",0.6,0.5,1.0,j.ijadhadh.2016.02.011_4_1
2,DGEBA/4MPip,63.5,80.2,8.4,60.4,"['DGEBA', '(4)MPip']",0.4,0.2,0.8,j.ijadhadh.2016.02.011_4_1

File: 3.2 Consolidated View of Tabular Data/Data/3- Sample_Tables_CSV_Normalized/j.ijadhadh.2016.02.011_5_0.csv
,Samples,Viscosity (Pa s),Contact angle (°),Vectors,Contact angle (°)_err,Ref
0,DGEBA/3DCM (0 phr),3.68,68.0,"['DGEBA', '3DCM((0)phr)']",4.0,j.ijadhadh.2016.02.011_5_0
1,DGEBA/3DCM (10 phr),2.52,54.0,"['DGEBA', '3DCM((10)phr)']",3.0,j.ijadhadh.2016.02.011_5_0
2,DGEBA/3DCM (20 phr),1.24,50.0,"['DGEBA', '3DCM((20)phr)']",2.0,j.ijadhadh.2016.02.011_5_0
3,DGEBA/3DCM (30 phr),0.51,49.0,"['DGEBA', '3DCM((30)phr)']",2.0,j.ijadhadh.2016.02.011_5_0
4,DGEBA/IPD (30 phr),0.44,37.0,"['DGEBA', 'IPD((30)phr)']",3.0,j.ijadhadh.2016.02.011_5_0
5,DGEBA/4MPip (30 phr),0.54,32.0,"['DGEBA', '4MPip(30phr)']",1.0,j.ijadhadh.2016.02.011_5_0

File: 3.2 Consolidated View of Tabular Data/Data/3- Sample_Tables_CSV_Normalized/j.ijadhadh.2016.02.011_5_1.csv
,Samples,Tg (°C),Adhesive strength (MPa),Vectors,Adhesive strength (MPa)_err,Ref
0,DGEBA/3DCM (0 phr),174.9,13.8,"['DGEBA', '3DCM((0)phr)']",0.7,j.ijadhadh.2016.02.011_5_1
1,DGEBA/3DCM (10 phr),154.2,13.9,"['DGEBA', '3DCM((10)phr)']",0.7,j.ijadhadh.2016.02.011_5_1
2,DGEBA/3DCM (20 phr),149.7,14.2,"['DGEBA', '3DCM((20)phr)']",0.6,j.ijadhadh.2016.02.011_5_1
3,DGEBA/3DCM (30 phr),142.3,14.6,"['DGEBA', '3DCM((30)phr)']",0.5,j.ijadhadh.2016.02.011_5_1
4,DGEBA/IPD (30 phr),109.5,15.5,"['DGEBA', 'IPD((30)phr)']",0.4,j.ijadhadh.2016.02.011_5_1
5,DGEBA/4MPip (30 phr),63.5,17.2,"['DGEBA', '4MPip(30phr)']",0.4,j.ijadhadh.2016.02.011_5_1

File: 3.2 Consolidated View of Tabular Data/Data/3- Sample_Tables_CSV_Normalized/j.ijadhadh.2019.102430_6_0.csv
,Cods,Samples,Tensile strength (MPa),Elongation at break (%),Vectors,Ref
0,A,DGEPEG:DGEBA/APEG:IPDA,0.69,21.0,"['DGEPEG', 'DGEBA', 'APEG', 'IPDA']",j.ijadhadh.2019.102430_6_0
1,B,DGEPEG/IPDA,0.6,23.0,"['DGEPEG', 'IPDA']",j.ijadhadh.2019.102430_6_0
2,C,DGEBA/APEG,0.65,23.0,"['DGEBA', 'APEG']",j.ijadhadh.2019.102430_6_0
3,D,DGEPEG:DGEBA/APEG:IPDA/ 5.0 wt% SiO2,1.11,29.0,"['DGEPEG', 'DGEBA', 'APEG', 'IPDA', '(0.05)SiO2']",j.ijadhadh.2019.102430_6_0

File: 3.2 Consolidated View of Tabular Data/Data/3- Sample_Tables_CSV_Normalized/j.ijadhadh.2021.102816_6_0.csv
,Samples,Initial contact angle (°),Stabilized contact angle (°),Vectors,Ref
0,EP-PEEKTOH blend (5 wt %),66.0,42.0,"['EP', 'PEEKTOHblend(0.05)']",j.ijadhadh.2021.102816_6_0
1,EP-PEEKTOH blend (10 wt %),92.0,70.0,"['EP', 'PEEKTOHblend(0.1)']",j.ijadhadh.2021.102816_6_0
2,EP-PEEKTOH blend (15 wt %),123.0,82.0,"['EP', 'PEEKTOHblend(0.15)']",j.ijadhadh.2021.102816_6_0

File: 3.2 Consolidated View of Tabular Data/Data/3- Sample_Tables_CSV_Normalized/j.matchemphys.2008.08.090_3_0.csv
,Samples,Al2O3 (phr),Temperature (°C),n,k (1/s),Vectors,Ref
0,DGEBA/Dien,0.0,70.0,0.88,0.0473,"['DGEBA', 'Dien']",j.matchemphys.2008.08.090_3_0
1,DGEBA/Dien,0.0,80.0,0.9,0.0678,"['DGEBA', 'Dien']",j.matchemphys.2008.08.090_3_0
2,DGEBA/Dien,0.0,85.0,0.89,0.0797,"['DGEBA', 'Dien']",j.matchemphys.2008.08.090_3_0
3,DGEBA/Dien,0.0,90.0,0.74,0.159,"['DGEBA', 'Dien']",j.matchemphys.2008.08.090_3_0
4,DGEBA/Dien,0.5,70.0,0.79,0.088,"['DGEBA', 'Dien']",j.matchemphys.2008.08.090_3_0
5,DGEBA/Dien,0.5,80.0,0.81,0.1163,"['DGEBA', 'Dien']",j.matchemphys.2008.08.090_3_0
6,DGEBA/Dien,0.5,85.0,0.72,0.1798,"['DGEBA', 'Dien']",j.matchemphys.2008.08.090_3_0
7,DGEBA/Dien,0.5,90.0,0.75,0.1896,"['DGEBA', 'Dien']",j.matchemphys.2008.08.090_3_0
8,DGEBA/Dien,2.0,70.0,0.8,0.0591,"['DGEBA', 'Dien']",j.matchemphys.2008.08.090_3_0
9,DGEBA/Dien,2.0,80.0,0.74,0.0844,"['DGEBA', 'Dien']",j.matchemphys.2008.08.090_3_0
10,DGEBA/Dien,2.0,85.0,0.73,0.0993,"['DGEBA', 'Dien']",j.matchemphys.2008.08.090_3_0
11,DGEBA/Dien,2.0,90.0,0.77,0.1187,"['DGEBA', 'Dien']",j.matchemphys.2008.08.090_3_0
12,DGEBA/Dien,5.0,70.0,0.82,0.0635,"['DGEBA', 'Dien']",j.matchemphys.2008.08.090_3_0
13,DGEBA/Dien,5.0,80.0,0.78,0.086,"['DGEBA', 'Dien']",j.matchemphys.2008.08.090_3_0
14,DGEBA/Dien,5.0,85.0,0.73,0.114,"['DGEBA', 'Dien']",j.matchemphys.2008.08.090_3_0
15,DGEBA/Dien,5.0,90.0,0.71,0.143,"['DGEBA', 'Dien']",j.matchemphys.2008.08.090_3_0

File: 3.2 Consolidated View of Tabular Data/Data/3- Sample_Tables_CSV_Normalized/j.matchemphys.2011.09.061_5_0.csv
,Samples,Molecular weight (gmol-1),Inhibitor content (ppm),Viscosity (cP),nD20d,Theoretical heat of polymerization (Jg),Vectors,Ref
0,BPA-PDA,568.71,300.0,2100b,1.521,303.1,"['BPA', 'PDA']",j.matchemphys.2011.09.061_5_0
1,BPA-PGDA,600.7,1000.0,"59,900°",1.476,287.0,"['BPA', 'PGDA']",j.matchemphys.2011.09.061_5_0
2,MI-POSS,943.64,-,White powder,-,58.1,"['MI', 'POSS']",j.matchemphys.2011.09.061_5_0

File: 3.2 Consolidated View of Tabular Data/Data/3- Sample_Tables_CSV_Normalized/j.matchemphys.2011.10.052_6_0.csv
,Samples,Fabrication method,"Thermal conductivity, Wm-1 K-¹","Standard deviation, Wm-¹ K-¹",Vectors,Ref
0,Neat rubbery epoxy (RE),MM,0.1769,0.0003,['EPrubberyEP(RE)'],j.matchemphys.2011.10.052_6_0
1,Neat glassy epoxy,MM,0.2256,0.0133,['EPglassyEP'],j.matchemphys.2011.10.052_6_0
2,8 wt.% GNP-5/RE,MM,0.494,0.4281,"['(0.08)GNP-5', 'RE']",j.matchemphys.2011.10.052_6_0
3,15 wt.% GNP-5/RE,MM,0.5728,0.3848,"['(0.15)GNP-5', 'RE']",j.matchemphys.2011.10.052_6_0
4,20 wt.% GNP-5/RE,MM,0.7718,0.2227,"['(0.2)GNP-5', 'RE']",j.matchemphys.2011.10.052_6_0
5,25 wt.% GNP-5/RE,MM,1.1235,0.012,"['(0.25)GNP-5', 'RE']",j.matchemphys.2011.10.052_6_0
6,30 wt.% GNP-5/RE,MM,1.625,0.0268,"['(0.3)GNP-5', 'RE']",j.matchemphys.2011.10.052_6_0
7,15 wt.% GNP-5/RE,SM,0.5938,0.4367,"['(0.15)GNP-5', 'RE']",j.matchemphys.2011.10.052_6_0
8,20 wt.% GNP-5/RE,SM,0.7652,0.332,"['(0.2)GNP-5', 'RE']",j.matchemphys.2011.10.052_6_0
9,8 wt.% GNP-15/RE,MM,0.6346,0.6115,"['(0.08)GNP-15', 'RE']",j.matchemphys.2011.10.052_6_0
10,15 wt.% GNP-15/RE,MM,0.8625,0.6738,"['(0.15)GNP-15', 'RE']",j.matchemphys.2011.10.052_6_0
11,20 wt.% GNP-15/RE,MM,1.652,0.0778,"['(0.2)GNP-15', 'RE']",j.matchemphys.2011.10.052_6_0
12,25 wt.% GNP-15/RE,MM,2.35,0.0099,"['(0.25)GNP-15', 'RE']",j.matchemphys.2011.10.052_6_0
13,20 wt.% GNP-15/RE,SM,1.5345,0.077,"['(0.2)GNP-15', 'RE']",j.matchemphys.2011.10.052_6_0
14,25 wt.% GNP-15/RE,SM,2.155,0.0099,"['(0.25)GNP-15', 'RE']",j.matchemphys.2011.10.052_6_0
15,2 wt.% GNP-20/RE,SM,0.1916,-,"['(0.02)GNP-20', 'RE']",j.matchemphys.2011.10.052_6_0
16,8 wt.% GNP-20/RE,SM,0.6665,-,"['(0.08)GNP-20', 'RE']",j.matchemphys.2011.10.052_6_0
17,12 wt.% GNP-20/RE,SM,1.088,-,"['(0.12)GNP-20', 'RE']",j.matchemphys.2011.10.052_6_0
18,15 wt.% GNP-20/RE,SM,1.388,-,"['(0.15)GNP-20', 'RE']",j.matchemphys.2011.10.052_6_0
19,12 wt.% GNP-20/glassy epoxy,SM,1.181,-,"['(0.12)GNP-20', 'glassyEP']",j.matchemphys.2011.10.052_6_0
20,20 wt.% GNP-15/glassy epoxy,MM,1.385,-,"['(0.2)GNP-15', 'glassyEP']",j.matchemphys.2011.10.052_6_0

File: 3.2 Consolidated View of Tabular Data/Data/3- Sample_Tables_CSV_Normalized/j.matchemphys.2012.11.060_9_0.csv
,Samples,Flexural strength (MPa),Impact strength (KJ/m²),Shear strength (MPa),Gel time (25 °C) (min),Vectors,Flexural strength (MPa)_err,Impact strength (KJ/m²)_err,Shear strength (MPa)_err,Ref
0,DGEBA/propanediamine,102.0,3.2,2.4,170.0,"['DGEBA', 'propanediamine']",6.1,0.0,0.4,j.matchemphys.2012.11.060_9_0
1,DGEBA/1.0GPPI,96.8,2.3,4.0,130.0,"['DGEBA', '(1.0)GPPI']",4.3,0.7,0.4,j.matchemphys.2012.11.060_9_0
2,DGEBA/PAN4,51.8,9.8,16.1,720.0,"['DGEBA', 'PAN(4)']",2.3,1.5,1.0,j.matchemphys.2012.11.060_9_0

File: 3.2 Consolidated View of Tabular Data/Data/3- Sample_Tables_CSV_Normalized/j.matchemphys.2013.05.018_2_0.csv
,Sample code,Samples,E (GPa),oy (MPa),ob (MPa),Eb (%),o (kJ/m²),Tg (°C),Vectors,E (GPa)_err,oy (MPa)_err,ob (MPa)_err,Eb (%)_err,o (kJ/m²)_err,Tg (°C)_err,Ref
0,EP,Neat epoxy,3.18,,71.49,2.59,19.65,145.0,['EP'],0.12,-,6.11,1.56,3.19,3.0,j.matchemphys.2013.05.018_2_0
1,2.3,2.3 wt% LR,3.07,81.06,80.13,3.89,21.92,142.0,['(0.023)LR'],0.13,1.57,5.36,1.26,1.63,2.0,j.matchemphys.2013.05.018_2_0
2,4.5,4.5 wt% LR,2.92,85.38,83.49,4.69,25.89,140.0,['(0.045)LR'],0.08,0.86,4.33,0.87,3.23,3.0,j.matchemphys.2013.05.018_2_0
3,9.2,9.2 wt% LR,2.56,68.01,65.32,5.56,29.35,139.0,['(0.092)LR'],0.1,1.59,2.25,0.66,2.37,2.0,j.matchemphys.2013.05.018_2_0
4,14.8,14.8 wt% LR,2.15,58.52,56.89,6.24,26.44,139.0,['(0.148)LR'],0.15,0.43,1.58,0.49,1.67,3.0,j.matchemphys.2013.05.018_2_0
5,2.3,2.3 wt% PR,3.05,72.08,72.08,4.25,23.84,147.0,['(0.023)PR'],0.07,5.55,5.55,1.43,2.01,2.0,j.matchemphys.2013.05.018_2_0
6,4.5,4.5 wt% PR,2.88,78.79,78.25,4.78,27.67,149.0,['(0.045)PR'],0.04,0.58,1.86,0.86,2.76,2.0,j.matchemphys.2013.05.018_2_0
7,6.9,6.9 wt% PR,2.79,75.95,75.37,5.72,31.93,152.0,['(0.069)PR'],0.16,0.12,0.31,0.67,1.64,3.0,j.matchemphys.2013.05.018_2_0
8,9.2,9.2 wt% PR,2.58,74.11,73.78,6.56,32.58,155.0,['(0.092)PR'],0.08,0.37,0.67,0.38,3.12,4.0,j.matchemphys.2013.05.018_2_0
9,2.3,2.3 wt% PR + 9.2 wt% LR,2.48,67.23,65.69,5.41,30.85,142.0,"['(0.023)PR', '(0.092)LR']",0.11,0.18,0.21,0.62,2.23,3.0,j.matchemphys.2013.05.018_2_0
10,4.5,4.5 wt% PR + 9.2 wt% LR,2.33,64.68,62.85,5.64,34.97,142.0,"['(0.045)PR', '(0.092)LR']",0.17,0.23,1.11,0.96,3.01,2.0,j.matchemphys.2013.05.018_2_0
11,6.9,6.9 wt% PR + 9.2 wt% LR,2.09,59.72,57.52,7.64,36.67,144.0,"['(0.069)PR', '(0.092)LR']",0.16,0.19,0.24,2.78,3.36,4.0,j.matchemphys.2013.05.018_2_0
12,9.2,9.2 wt% PR + 9.2 wt% LR,1.96,57.63,55.03,10.89,41.63,148.0,"['(0.092)PR', '(0.092)LR']",0.12,0.22,0.53,2.77,2.48,3.0,j.matchemphys.2013.05.018_2_0

File: 3.2 Consolidated View of Tabular Data/Data/3- Sample_Tables_CSV_Normalized/j.matchemphys.2013.11.029_3_0.csv
,Samples,DOPO-VTS/ TGIC-KH 10 wt% total,Phosphorus contents (wt%),Flame retardant LOI,Flame retardant UL94,Flame retardant Time (t1/t2),Vectors,Flame retardant LOI_err,Ref
0,EP,-,-,22.0,NR,-,['EP'],1.0,j.matchemphys.2013.11.029_3_0
1,EP-NO,NO: 5/0,1.24,29.0,V2,3.5,"['EP', 'NO']",0.5,j.matchemphys.2013.11.029_3_0
2,EP-N1,N1: 4/1,0.99,29.5,V0,1.8,"['EP', 'N(1)']",0.5,j.matchemphys.2013.11.029_3_0
3,EP-N2,N2: 3/2,0.74,28.0,V2,2.7,"['EP', 'N(2)']",0.5,j.matchemphys.2013.11.029_3_0
4,EP-N3,N3: 2/3,0.5,27.0,NR,-,"['EP', 'N(3)']",0.5,j.matchemphys.2013.11.029_3_0

File: 3.2 Consolidated View of Tabular Data/Data/3- Sample_Tables_CSV_Normalized/j.matchemphys.2014.11.044_3_0.csv
,Samples,Modulus (GPa),Hardness (GPa),Plasticity index,Vectors,Ref
0,Ep,3.96,0.174,0.59,['Ep'],j.matchemphys.2014.11.044_3_0
1,Ep-CNT,4.5,0.253,0.57,"['Ep', 'CNT']",j.matchemphys.2014.11.044_3_0
2,Ep-Caps,3.87,0.157,0.64,"['Ep', 'Caps']",j.matchemphys.2014.11.044_3_0
3,Ep-CNT-Caps,4.32,0.22,0.6,"['Ep', 'CNT', 'Caps']",j.matchemphys.2014.11.044_3_0

File: 3.2 Consolidated View of Tabular Data/Data/3- Sample_Tables_CSV_Normalized/j.matchemphys.2019.122234_23_0.csv
,Samples,Sample thickness (mm),Band frequency (GHz),"SET, dB",Ref.,Vectors,Ref
0,wt.%GNP/PBAT,1.0,8.0,5.0,50.0,"['wt.%GNP', 'PBAT']",j.matchemphys.2019.122234_23_0
1,5wt.%GNP/PBAT,,,13.0,,"['(0.05)GNP', 'PBAT']",j.matchemphys.2019.122234_23_0
2,5wt.%r-GO/PS,2.0,18.0,21.4,51.0,"['(0.05)r-GO', 'PS']",j.matchemphys.2019.122234_23_0
3,vol.%GNP/PP/PE,1.0,8.0,5.0,52.0,"['vol.%GNP', 'PP', 'PE']",j.matchemphys.2019.122234_23_0
4,vol.%GNP/2vol.%CNT/PP/PE,1.0,8.0,13.0,52.0,"['vol.%GNP', '2vol.%CNT', 'PP', 'PE']",j.matchemphys.2019.122234_23_0
5,Owt.%(GNP/CNT)/PU,3.0,12.4,47.0,53.0,"['Owt.%(GNP', 'CNT', 'PU']",j.matchemphys.2019.122234_23_0
6,wt% (GNP/CF)/epoxy,2.0,26.5,25.0,54.0,"['wt%(GNP', 'CF', 'EP']",j.matchemphys.2019.122234_23_0
7,Owt.% BT/PEK,2.0,8.2,7.5,55.0,"['Owt.%BT', 'PEK']",j.matchemphys.2019.122234_23_0
8,0vol.%BaTiO3/10vol.%Ag/PVDF,1.2,8.0,26.0,56.0,"['(0.0)vol.BaTiO3', '(0.1)vol.Ag', 'PVDF']",j.matchemphys.2019.122234_23_0
9,wt.%MWNT+1vol.%(BT- GO)/PVDF/ABS,5.0,8.0,26.0,45.0,"['wt.%MWNT+1vol.%(BT-GO)', 'PVDF', 'ABS']",j.matchemphys.2019.122234_23_0
10,6wt.%(Graphene-Fe3O4-,2.0,1.0,35.0,57.0,['(0.06)(Graphene-Fe3O4-'],j.matchemphys.2019.122234_23_0

File: 3.2 Consolidated View of Tabular Data/Data/3- Sample_Tables_CSV_Normalized/j.matchemphys.2020.122930_7_0.csv
,Samples,Loading (wt%),Tg (°C),Crosslink density (v),Molecular weight b/w crosslinks (M),Vectors,Ref
0,GO,0.0,168.0,3820.962,0.0001,['GO'],j.matchemphys.2020.122930_7_0
1,,0.1,190.0,1982.293,0.0002,[''],j.matchemphys.2020.122930_7_0
2,,0.3,170.0,2444.297,0.0002,[''],j.matchemphys.2020.122930_7_0
3,,0.5,184.0,1528.529,0.0003,[''],j.matchemphys.2020.122930_7_0
4,GO-g-,0.0,168.0,3820.962,0.0001,"['GO', 'g', '']",j.matchemphys.2020.122930_7_0
5,TBCP,0.1,200.0,2032.927,4e-05,['TBCP'],j.matchemphys.2020.122930_7_0
6,,0.3,185.0,2505.862,0.0005,[''],j.matchemphys.2020.122930_7_0
7,,0.5,185.0,2052.715,0.0009,[''],j.matchemphys.2020.122930_7_0
