Repository: AMETHYST-2025/CCASL

# 3.2 Consolidated View of Tabular Data

This is the most important part of the work because it contains the programs for extraction, relevance recommendation, table normalization, and data integration. 
These programs can be executed in the following order
- [ ] `Table_Extraction.py`: Captures all the tables in a PDF.
- [ ] `Recommendation.py`: Classifies images of tables based on their relevance using keywords.
- [ ] `textract.py` : Contains the code for image preprocessing, and the connection to the Amazon Textract API, but we recommend using the web interface, which also offers a free trial. [AWSTextract](https://aws.amazon.com/fr/textract/)

File: 3.2 Consolidated View of Tabular Data/Data/3- Sample_Tables_CSV_Normalized/j.matchemphys.2020.123821_9_0.csv
,Samples,Filler (%),Onset Point (°C),Major Degradation (°C),Residue Left (%),Vectors,Ref
0,SS-Neat,0.0,315.51,335.72,4.364,['SS-EP'],j.matchemphys.2020.123821_9_0
1,SS/ GC3D,1.0,328.49,353.86,6.108,"['SS', 'GC(3)D']",j.matchemphys.2020.123821_9_0
2,SS/ GC3D,2.0,328.8,360.96,5.759,"['SS', 'GC(3)D']",j.matchemphys.2020.123821_9_0
3,SS/ GC3D,3.0,327.0,350.71,6.577,"['SS', 'GC(3)D']",j.matchemphys.2020.123821_9_0
4,SS/ BORG,1.0,325.97,343.11,7.349,"['SS', 'BORG']",j.matchemphys.2020.123821_9_0
5,SS/ BORG,2.0,326.74,352.85,6.681,"['SS', 'BORG']",j.matchemphys.2020.123821_9_0
6,SS/ BORG,3.0,327.89,354.61,7.433,"['SS', 'BORG']",j.matchemphys.2020.123821_9_0

File: 3.2 Consolidated View of Tabular Data/Data/3- Sample_Tables_CSV_Normalized/j.matchemphys.2020.124101_4_0.csv
,Samples,Td5% (°C),Tdmax (°C),dW/dT (%/min),Residues (wt%),Vectors,Ref
0,EP,333.0,405.0,19.8,17.2,['EP'],j.matchemphys.2020.124101_4_0
1,Al-lignin 20/EP,340.0,401.0,16.5,21.5,"['Al-lignin(20)', 'EP']",j.matchemphys.2020.124101_4_0
2,F-lignin@APP 20/EP,325.0,382.0,11.8,32.5,"['F-lignin@APP(20)', 'EP']",j.matchemphys.2020.124101_4_0

File: 3.2 Consolidated View of Tabular Data/Data/3- Sample_Tables_CSV_Normalized/j.matchemphys.2020.124101_4_1.csv
,Samples,EP (wt%),DDM (wt%),Al-lignin (wt%),F-lignin@APP (wt%),LOI (%),UL-94,Vectors,Ref
0,EP,83.3,16.7,-,-,26.7,-,['EP'],j.matchemphys.2020.124101_4_1
1,Al-lignin 15/EP,70.8,14.2,15.0,-,27.9,-,"['Al-lignin(15)', 'EP']",j.matchemphys.2020.124101_4_1
2,Al-lignin 20/EP,67.7,13.3,20.0,-,28.5,-,"['Al-lignin(20)', 'EP']",j.matchemphys.2020.124101_4_1
3,F-lignin@APP 15/EP,70.8,14.2,-,15.0,34.2,-,"['F-lignin@APP(15)', 'EP']",j.matchemphys.2020.124101_4_1
4,F-lignin@APP 18/EP,68.3,13.7,-,18.0,34.7,1.0,"['F-lignin@APP(18)', 'EP']",j.matchemphys.2020.124101_4_1
5,F-lignin@APP 20/EP,67.7,13.3,-,20.0,36.1,0.0,"['F-lignin@APP(20)', 'EP']",j.matchemphys.2020.124101_4_1

File: 3.2 Consolidated View of Tabular Data/Data/3- Sample_Tables_CSV_Normalized/j.matchemphys.2020.124101_5_0.csv
,Samples,TTI (s),THR (MJ/m²),PHRR (kW/m²),TSP (m²),PSPR (m²/s),MLR (g/s),Residue (wt%),Vectors,TTI (s)_err,THR (MJ/m²)_err,PHRR (kW/m²)_err,TSP (m²)_err,PSPR (m²/s)_err,MLR (g/s)_err,Residue (wt%)_err,Ref
0,EP,60.0,108.9,703.6,42.0,0.32,0.101,5.3,['EP'],3.0,2.1,10.3,2.9,0.03,0.011,0.7,j.matchemphys.2020.124101_5_0
1,Al-lignin 20/EP,44.0,57.5,571.0,14.1,0.16,0.066,16.6,"['Al-lignin(20)', 'EP']",2.0,1.9,7.6,3.1,0.02,0.009,1.1,j.matchemphys.2020.124101_5_0
2,F-lignin@APP20/EP,31.0,53.1,385.4,9.9,0.09,0.049,25.5,"['F-lignin@APP(20)', 'EP']",2.0,1.9,8.0,2.6,0.02,0.005,1.6,j.matchemphys.2020.124101_5_0

File: 3.2 Consolidated View of Tabular Data/Data/3- Sample_Tables_CSV_Normalized/j.matchemphys.2020.124106_5_0.csv
,Sample No.,Samples,Pmax (N),KIC (MPa.m 1/2),Vectors,Ref
0,1.0,Neat Epoxy,181.3,0.581,['EP'],j.matchemphys.2020.124106_5_0
1,2.0,Epoxy- 0.2% UFM,209.72,0.672,"['EP', '(0.002)UFM']",j.matchemphys.2020.124106_5_0
2,3.0,Epoxy- 0.5% UFM,198.94,0.637,"['EP', '(0.005)UFM']",j.matchemphys.2020.124106_5_0
3,4.0,Epoxy- 1% UFM,175.42,0.562,"['EP', '(0.01)UFM']",j.matchemphys.2020.124106_5_0
4,5.0,Epoxy-0.2% UFM - 2% Func,257.74,0.826,"['EP', '(0.002)UFM', '(0.02)Func']",j.matchemphys.2020.124106_5_0
5,6.0,Epoxy-0.5% UFM - 2% Func,255.98,0.82,"['EP', '(0.005)UFM', '(0.02)Func']",j.matchemphys.2020.124106_5_0
6,7.0,Epoxy-1% UFM - 2% Func,241.08,0.772,"['EP', '(0.01)UFM', '(0.02)Func']",j.matchemphys.2020.124106_5_0
7,8.0,Epoxy-0.2% UFM - 5% Func,275.38,0.882,"['EP', '(0.002)UFM', '(0.05)Func']",j.matchemphys.2020.124106_5_0
8,9.0,Epoxy-0.5% UFM - 5% Func,281.26,0.901,"['EP', '(0.005)UFM', '(0.05)Func']",j.matchemphys.2020.124106_5_0
9,10.0,Epoxy-1% UFM - 5% Func,248.92,0.798,"['EP', '(0.01)UFM', '(0.05)Func']",j.matchemphys.2020.124106_5_0

File: 3.2 Consolidated View of Tabular Data/Data/3- Sample_Tables_CSV_Normalized/j.polymdegradstab.2004.03.019_10_0.csv
,Samples,based resins Retention Time (min.),based resins Suspected Compound Name,based resins Structure,Vectors,Ref
0,,2.28,3-methylpentane,,[''],j.polymdegradstab.2004.03.019_10_0
1,MPGE-DDM 250-350°C,2.46,acetic acid,OH,"['MPGE', 'DDM(250)', '(350)°C']",j.polymdegradstab.2004.03.019_10_0
2,,2.66,benzene,O,[''],j.polymdegradstab.2004.03.019_10_0
3,,3.8,toluene,O,[''],j.polymdegradstab.2004.03.019_10_0
4,,5.06,o-xylene,,[''],j.polymdegradstab.2004.03.019_10_0
5,,5.19,p-xylene,O,[''],j.polymdegradstab.2004.03.019_10_0
6,,6.27,isocyanato benzene,of,[''],j.polymdegradstab.2004.03.019_10_0
7,,6.44,aniline,NH2 O,[''],j.polymdegradstab.2004.03.019_10_0
8,,6.58,phenol,CH C,[''],j.polymdegradstab.2004.03.019_10_0
9,,8.29,"5,7-dimethylundecane",,[''],j.polymdegradstab.2004.03.019_10_0
10,,8.6,benzenamine 2-ethyl,NH O,[''],j.polymdegradstab.2004.03.019_10_0
11,,9.17,"aniline, N-methyl",NH o,[''],j.polymdegradstab.2004.03.019_10_0
12,,9.7,o-ethylaniline,NH2 o,[''],j.polymdegradstab.2004.03.019_10_0
13,MPGE-DDM,2.28,--methylpentane,,"['MPGE', 'DDM']",j.polymdegradstab.2004.03.019_10_0
14,350-450 °C,2.46,acetic acid,OH,['(350450)°C'],j.polymdegradstab.2004.03.019_10_0
15,,3.8,toluene,O,[''],j.polymdegradstab.2004.03.019_10_0
16,,6.49,aniline,NH2 O,[''],j.polymdegradstab.2004.03.019_10_0
17,,6.71,phenol,OH O,[''],j.polymdegradstab.2004.03.019_10_0
18,,7.56,2-methylphenol,OH,[''],j.polymdegradstab.2004.03.019_10_0
19,,7.72,p-aminotoluene,0 NH2,[''],j.polymdegradstab.2004.03.019_10_0
20,,8.47,2-ethylphenol,OH,[''],j.polymdegradstab.2004.03.019_10_0

File: 3.2 Consolidated View of Tabular Data/Data/3- Sample_Tables_CSV_Normalized/j.polymdegradstab.2006.05.007_4_0.csv
,Samples,% Si (w/w),Tonset (°C),Tmax (°C),Curing T (°C),Curing t (min),Postcuring T (C),Postcuring t (min),"T, g (C) 1/2AC p","T, g (C) Tan 8",Vectors,Ref
0,DGEBA/DDM,-,135.0,168.0,120.0,120.0,180.0,120.0,155.0,158.0,"['DGEBA', 'DDM']",j.polymdegradstab.2006.05.007_4_0
1,EpSi 2-1/DDM Superscript(a),2.4,96.0,136.0,140.0,60.0,160.0,60.0,124.0,131.0,"['EpSi(2)-1', 'DDMSuperscript(a)']",j.polymdegradstab.2006.05.007_4_0
2,EpSi 3-2/DDM,3.3,106.0,135.0,130.0,60.0,160.0,60.0,110.0,112.0,"['EpSi(3)-2', 'DDM']",j.polymdegradstab.2006.05.007_4_0
3,DGDPS/DDM,6.5,128.0,167.0,120.0,150.0,170.0,120.0,94.0,103.0,"['DGDPS', 'DDM']",j.polymdegradstab.2006.05.007_4_0
4,TGPS/DDM,6.6,93.0,135.0,120.0,150.0,170.0,120.0,100.0,106.0,"['TGPS', 'DDM']",j.polymdegradstab.2006.05.007_4_0
5,BGDMSB/DDM,12.8,106.0,160.0,120.0,180.0,170.0,120.0,60.0,64.0,"['BGDMSB', 'DDM']",j.polymdegradstab.2006.05.007_4_0

File: 3.2 Consolidated View of Tabular Data/Data/3- Sample_Tables_CSV_Normalized/j.polymdegradstab.2007.03.006_6_0.csv
,Samples,Tensile properties,,.1,Flexural properties,.2,.3,Vectors,Ref
0,,Tensile strength (MPa),Tensile modulus (MPa),Strain at break (%),Flexural strength (MPa),Flexural modulus (MPa),Displacement at break (mm),[''],j.polymdegradstab.2007.03.006_6_0
1,BA-EP,27.2,2980,1.0,53.5,2730,2.8,"['BA', 'EP']",j.polymdegradstab.2007.03.006_6_0
2,BPHPPO-EP,14.6,3480,0.6,48.7,3060,2.4,"['BPHPPO', 'EP']",j.polymdegradstab.2007.03.006_6_0

File: 3.2 Consolidated View of Tabular Data/Data/3- Sample_Tables_CSV_Normalized/j.polymdegradstab.2008.02.014_3_0.csv
,Sample,Samples,Curing agent,P (%),Si (%),Tonset (°C),Tmax d (C),AH e (Kj/ee),Vectors,Ref
0,1.0,Gly-HPO,DDM,5.9,-,120.0,150.0,82.0,['Gly-HPO'],j.polymdegradstab.2008.02.014_3_0
1,2.0,Gly-HPO,BAMPO,8.5,-,137.0,168.0,95.0,['Gly-HPO'],j.polymdegradstab.2008.02.014_3_0
2,3.0,Gly-HPO,APDS,5.5,2.5,112.0,143.0,82.0,['Gly-HPO'],j.polymdegradstab.2008.02.014_3_0
3,4.0,DGMPS,DDM,-,7.7,120.0,157.0,83.0,['DGMPS'],j.polymdegradstab.2008.02.014_3_0
4,5.0,DGMPS,BAMPO,4.0,7.2,132.0,172.0,-,['DGMPS'],j.polymdegradstab.2008.02.014_3_0
5,6.0,DGMPS,APDS,-,10.4,117.0,145.0,84.0,['DGMPS'],j.polymdegradstab.2008.02.014_3_0
6,7.0,BGDMSB,DDM,-,12.8,111.0,168.0,83.0,['BGDMSB'],j.polymdegradstab.2008.02.014_3_0
7,8.0,BGDMSB,BAMPO,3.4,12.2,148.0,196.0,-,['BGDMSB'],j.polymdegradstab.2008.02.014_3_0
8,9.0,BGDMSB,APDS,-,14.7,129.0,162.0,83.0,['BGDMSB'],j.polymdegradstab.2008.02.014_3_0
9,10.0,Gly-HPO/DGMPS,DDM,3.5,3.2,119.0,159.0,88.0,"['Gly-HPO', 'DGMPS']",j.polymdegradstab.2008.02.014_3_0
10,11.0,Gly-HPO/DGMPS,BAMPO,6.6,3.0,136.0,170.0,-,"['Gly-HPO', 'DGMPS']",j.polymdegradstab.2008.02.014_3_0
11,12.0,Gly-HPO/DGMPS,APDS,3.2,5.8,111.0,142.0,82.0,"['Gly-HPO', 'DGMPS']",j.polymdegradstab.2008.02.014_3_0
12,13.0,Gly-HPO/BGDMSB,DDM,3.2,5.8,117.0,163.0,91.0,"['Gly-HPO', 'BGDMSB']",j.polymdegradstab.2008.02.014_3_0
13,14.0,Gly-HPO/BGDMSB,BAMPO,6.2,5.5,123.0,170.0,97.0,"['Gly-HPO', 'BGDMSB']",j.polymdegradstab.2008.02.014_3_0
14,15.0,Gly-HPO/BGDMSB,APDS,3.0,8.1,114.0,156.0,81.0,"['Gly-HPO', 'BGDMSB']",j.polymdegradstab.2008.02.014_3_0

File: 3.2 Consolidated View of Tabular Data/Data/3- Sample_Tables_CSV_Normalized/j.polymdegradstab.2009.01.006_6_0.csv
,Samples,TTI (s),PHRR (kW/m²),TT-PHRR (s),Av-HRR (kW/m²),THR (MJ/m²),Mass loss (%),TSP (m²),Vectors,Ref
0,EP,64.0,939.0,265.0,261.0,179.0,95.6,58.1,['EP'],j.polymdegradstab.2009.01.006_6_0
1,EP-APP,61.0,283.0,325.0,134.0,111.0,63.5,25.6,"['EP', 'APP']",j.polymdegradstab.2009.01.006_6_0
2,EP-APP- CoSA3,65.0,310.0,355.0,126.0,95.0,52.1,23.4,"['EP', 'APP', 'CoSA3']",j.polymdegradstab.2009.01.006_6_0

File: 3.2 Consolidated View of Tabular Data/Data/3- Sample_Tables_CSV_Normalized/j.polymdegradstab.2009.01.008_6_0.csv
,Samples,Tg (°C),Temperature characteristic weight 3 wt%,at loss (C) 10 wt%,Temperature at rapid weight loss (C),Char yield at 600 °C (wt%),Vectors,Ref
0,DGEBA/DDM,132.7,281.6,385.4,395.5,9.4,"['DGEBA', 'DDM']",j.polymdegradstab.2009.01.008_6_0
1,PN-EP/DDM,137.5,270.7,373.8,396.9,23.5,"['PN-EP', 'DDM']",j.polymdegradstab.2009.01.008_6_0
2,DGEBA/DICY,129.6,325.1,362.4,402.5,7.6,"['DGEBA', 'DICY']",j.polymdegradstab.2009.01.008_6_0
3,PN-EP/DICY,133.8,322.4,365.8,408.8,42.4,"['PN-EP', 'DICY']",j.polymdegradstab.2009.01.008_6_0
4,DGEBA/novolak,135.4,362.1,390.5,401.7,8.7,"['DGEBA', 'novolak']",j.polymdegradstab.2009.01.008_6_0
5,PN-EP/novolak,144.6,378.6,400.1,409.4,56.2,"['PN-EP', 'novolak']",j.polymdegradstab.2009.01.008_6_0
6,DGEBA/PMDA,131.5,259.4,352.6,385.6,8.1,"['DGEBA', 'PMDA']",j.polymdegradstab.2009.01.008_6_0
7,PN-EP/PMDA,138.2,238.2,340.8,387.3,54.6,"['PN-EP', 'PMDA']",j.polymdegradstab.2009.01.008_6_0

File: 3.2 Consolidated View of Tabular Data/Data/3- Sample_Tables_CSV_Normalized/j.polymdegradstab.2011.08.004_3_0.csv
,Samples,P (wt%)a,N (wt%)b,Tg (°C),Td (°C)c,Char yield,UL-94,LOI,Vectors,Ref
0,DGEBA/DDM,0.0,2.86,163.0,380.0,18.1,Burning,24.9,"['DGEBA', 'DDM']",j.polymdegradstab.2011.08.004_3_0
1,(4 - 0.75)/DDM,0.75,2.81,151.0,338.0,20.5,V-1,34.6,"['((4)-0.75)', 'DDM']",j.polymdegradstab.2011.08.004_3_0
2,(4 - 1.00)/DDM,1.0,2.77,145.0,332.0,20.7,V-0,35.6,"['((4)-1.00)', 'DDM']",j.polymdegradstab.2011.08.004_3_0
3,(4 - 1.25)/DDM,1.25,2.75,142.0,330.0,20.9,V-0,36.3,"['((4)-1.25)', 'DDM']",j.polymdegradstab.2011.08.004_3_0
4,(4 - 1.50)/DDM,1.5,2.71,140.0,326.0,21.3,V-0,37.0,"['((4)-1.50)', 'DDM']",j.polymdegradstab.2011.08.004_3_0
5,(5 - 0.75)/DDM,0.75,2.67,154.0,356.0,21.0,V-1,35.1,"['((5)-0.75)', 'DDM']",j.polymdegradstab.2011.08.004_3_0
6,(5 - 1.00)/DDM,1.0,2.63,150.0,348.0,22.3,V-0,36.2,"['((5)-1.00)', 'DDM']",j.polymdegradstab.2011.08.004_3_0
7,(5 - 1.25)/DDM,1.25,2.57,148.0,344.0,22.4,V-0,37.0,"['((5)-1.25)', 'DDM']",j.polymdegradstab.2011.08.004_3_0
8,(5 - 1.50)/DDM,1.5,2.53,147.0,342.0,24.6,V-0,37.5,"['((5)-1.50)', 'DDM']",j.polymdegradstab.2011.08.004_3_0
9,(6 - 0.75)/DDM,0.75,2.67,148.0,345.0,21.1,V-1,35.4,"['((6)-0.75)', 'DDM']",j.polymdegradstab.2011.08.004_3_0
10,(6 - 1.00)/DDM,1.0,2.63,143.0,340.0,21.6,V-0,36.9,"['((6)-1.00)', 'DDM']",j.polymdegradstab.2011.08.004_3_0
11,(6 - 1.25)/DDM,1.25,2.57,140.0,337.0,21.8,V-0,37.7,"['((6)-1.25)', 'DDM']",j.polymdegradstab.2011.08.004_3_0
12,(6 - 1.50)/DDM,1.5,2.53,138.0,335.0,23.0,V-0,38.6,"['((6)-1.50)', 'DDM']",j.polymdegradstab.2011.08.004_3_0

File: 3.2 Consolidated View of Tabular Data/Data/3- Sample_Tables_CSV_Normalized/j.polymdegradstab.2012.02.012_5_0.csv
,Samples,Nitrogen T5% (°C),Nitrogen Tmax (°C),atmosphere IPDT (°C),"atmosphere Char (700 °C, wt%)",Air T5% (°C),atmosphere Tmax (°C),atmosphere.1$ IPDT (C),"atmosphere Char (700 O C, wt%)","atmosphere.1$$$ Char (700 O C, wt%)",Vectors,Ref
0,3F-epxoy-D230,335.4,369.0,454.4,7.7,291.4,356.7,411.6,0.1,,"['3F', 'epxoy', 'D230']",j.polymdegradstab.2012.02.012_5_0
1,3F-epxoy-2MI,337.5,427.6,637.6,19.2,347.6,436.7,470.7,0.2,,"['3F', 'epxoy', '2MI']",j.polymdegradstab.2012.02.012_5_0
2,3F-epxoy-DDM,362.3,386.0,670.9,21.8,355.6,377.0,469.3,0.0,,"['3F', 'epxoy', 'DDM']",j.polymdegradstab.2012.02.012_5_0
3,3F-epxoy-PA,358.7,396.1,485.7,5.3,355.2,401.7,437.0,0.0,,"['3F', 'epxoy', 'PA']",j.polymdegradstab.2012.02.012_5_0

File: 3.2 Consolidated View of Tabular Data/Data/3- Sample_Tables_CSV_Normalized/j.polymdegradstab.2012.02.012_6_0.csv
,Samples,F-content (wt%),Contact angle of water (°),Vectors,Ref
0,3F-PFE-D230,11.6,96.73,"['3F', 'PFE', 'D230']",j.polymdegradstab.2012.02.012_6_0
1,3F-PFE-2MI,14.04,95.88,"['3F', 'PFE', '2MI']",j.polymdegradstab.2012.02.012_6_0
2,3F-PFE-DDM,12.03,98.08,"['3F', 'PFE', 'DDM']",j.polymdegradstab.2012.02.012_6_0
3,3F-PFE-PA,11.11,105.5,"['3F', 'PFE', 'PA']",j.polymdegradstab.2012.02.012_6_0

File: 3.2 Consolidated View of Tabular Data/Data/3- Sample_Tables_CSV_Normalized/j.polymdegradstab.2012.05.020_3_0.csv
,Samples,Cured epoxy resin (wt%),Content of DOPO- POSS (wt%),LOI (%),UL-94,t1 (s),t2 (s),Dripping,Vectors,Ref
0,DGEBA/DDS,100.0,0.0,22.0,NR,30.0,/,Yes,"['DGEBA', 'DDS']",j.polymdegradstab.2012.05.020_3_0
1,DGEBA/DDS/2.5 wt.% DOPO-POSS,97.5,2.5,27.1,V-1,8.0,5.0,No,"['DGEBA', 'DDS', '(0.025)DOPO-POSS']",j.polymdegradstab.2012.05.020_3_0
2,DGEBA/DDS/5 wt.% DOPO-POSS,95.0,5.0,26.2,NR,44.0,35.0,No,"['DGEBA', 'DDS', '(0.05)DOPO-POSS']",j.polymdegradstab.2012.05.020_3_0
3,DGEBA/DDS/10 wt.% DOPO-POSS,90.0,10.0,24.8,NR,30.0,/,No,"['DGEBA', 'DDS', '(0.1)DOPO-POSS']",j.polymdegradstab.2012.05.020_3_0

File: 3.2 Consolidated View of Tabular Data/Data/3- Sample_Tables_CSV_Normalized/j.polymdegradstab.2012.05.020_4_0.csv
,Samples,Cured epoxy resin (wt%),Content of DOPO- POSS (wt%),LOI (%),UL-94,t1 (s),t2 (s),Dripping,Vectors,Ref
0,DGEBA/PA650,100.0,0.0,20.0,NR,30.0,/,Yes,"['DGEBA', 'PA650']",j.polymdegradstab.2012.05.020_4_0
1,DGEBA/PA650/2.5 wt.% DOPO-POSS,97.5,2.5,21.5,NR,30.0,/,Yes,"['DGEBA', 'PA650', '(0.025)DOPO-POSS']",j.polymdegradstab.2012.05.020_4_0
2,DGEBA/PA650/5 wt.% DOPO-POSS,95.0,5.0,23.5,NR,30.0,/,Yes,"['DGEBA', 'PA650', '(0.05)DOPO-POSS']",j.polymdegradstab.2012.05.020_4_0
3,DGEBA/PA650/10 wt.% DOPO-POSS,90.0,10.0,25.9,V-1,14.0,15,No,"['DGEBA', 'PA650', '(0.1)DOPO-POSS']",j.polymdegradstab.2012.05.020_4_0

File: 3.2 Consolidated View of Tabular Data/Data/3- Sample_Tables_CSV_Normalized/j.polymdegradstab.2013.09.026_6_0.csv
,Samples,C (wt%),H (wt%),O (wt%),N (wt%),S (wt%),Vectors,Ref
0,TGDDM/DDS,66.75,6.35,14.41,8.18,4.3,"['TGDDM', 'DDS']",j.polymdegradstab.2013.09.026_6_0
1,TGDDM/DDS,64.58,6.43,17.01,7.92,4.06,"['TGDDM', 'DDS']",j.polymdegradstab.2013.09.026_6_0
2,SR1,82.9,4.89,4.37,6.95,0.89,['SR(1)'],j.polymdegradstab.2013.09.026_6_0
3,SR2,83.3,4.93,3.81,7.05,0.91,['SR(2)'],j.polymdegradstab.2013.09.026_6_0
4,SR3,82.07,5.18,4.87,7.04,0.84,['SR(3)'],j.polymdegradstab.2013.09.026_6_0
5,SR4,81.64,5.36,5.15,7.1,0.75,['SR(4)'],j.polymdegradstab.2013.09.026_6_0
6,SR5,81.79,5.36,5.07,7.04,0.74,['SR(5)'],j.polymdegradstab.2013.09.026_6_0

File: 3.2 Consolidated View of Tabular Data/Data/3- Sample_Tables_CSV_Normalized/j.polymdegradstab.2014.05.007_3_0.csv
,Samples,Tg (°C),Td1% (°C),"Td, 2% (C)",Char yields at 700 O C (wt%),Vectors,Ref
0,DGEBA/DDS,191.0,378.0,391.0,12.6,"['DGEBA', 'DDS']",j.polymdegradstab.2014.05.007_3_0
1,6%TGIC-DOPO/DGEBA/DDS,190.0,339.0,358.0,18.5,"['(0.06)TGIC-DOPO', 'DGEBA', 'DDS']",j.polymdegradstab.2014.05.007_3_0
2,8%TGIC-DOPO/DGEBA/DDS,182.0,346.0,357.0,18.4,"['(0.08)TGIC-DOPO', 'DGEBA', 'DDS']",j.polymdegradstab.2014.05.007_3_0
3,10%TGIC-DOPO/DGEBA/DDS,180.0,314.0,353.0,18.5,"['(0.1)TGIC-DOPO', 'DGEBA', 'DDS']",j.polymdegradstab.2014.05.007_3_0
4,12%TGIC-DOPO/DGEBA/DDS,176.0,337.0,347.0,18.8,"['(0.12)TGIC-DOPO', 'DGEBA', 'DDS']",j.polymdegradstab.2014.05.007_3_0
5,TGIC-DOPO,107.0,211.0,251.0,7.4,['TGIC-DOPO'],j.polymdegradstab.2014.05.007_3_0

File: 3.2 Consolidated View of Tabular Data/Data/3- Sample_Tables_CSV_Normalized/j.polymdegradstab.2014.05.007_3_1.csv
,Samples,DGEBA (g),DDS (g),TGIC-DOPO (g),TGIC-DOPO (wt%),Vectors,Ref
0,DGEBA/DDS,100.0,31.6,-,-,"['DGEBA', 'DDS']",j.polymdegradstab.2014.05.007_3_1
1,6%TGIC-DOPO/DGEBA/DDS,100.0,31.6,8.6,6.1,"['(0.06)TGIC-DOPO', 'DGEBA', 'DDS']",j.polymdegradstab.2014.05.007_3_1
2,8%TGIC-DOPO/DGEBA/DDS,100.0,31.6,11.6,8.1,"['(0.08)TGIC-DOPO', 'DGEBA', 'DDS']",j.polymdegradstab.2014.05.007_3_1
3,10%TGIC-DOPO/DGEBA/DDS,100.0,31.6,14.9,10.2,"['(0.1)TGIC-DOPO', 'DGEBA', 'DDS']",j.polymdegradstab.2014.05.007_3_1
4,12%TGIC-DOPO/DGEBA/DDS,100.0,31.6,18.3,12.2,"['(0.12)TGIC-DOPO', 'DGEBA', 'DDS']",j.polymdegradstab.2014.05.007_3_1

File: 3.2 Consolidated View of Tabular Data/Data/3- Sample_Tables_CSV_Normalized/j.polymdegradstab.2014.07.020_5_0.csv
,Samples,T5 (wt%/°C),R1peak/T1peak (%/min) (°C),R2peak/T2peak (% min-1/°C),R3peak/T3peak (% min-1/°C),Char residues (wt%) 700 °C,Vectors,Ref
0,DGEBA/DDM,364.0,15.3,13.9,-,14.1,"['DGEBA', 'DDM']",j.polymdegradstab.2014.07.020_5_0
1,CTP-EP/DDM,290.0,6.4,6.1,1.2,39.0,"['CTP-EP', 'DDM']",j.polymdegradstab.2014.07.020_5_0

File: 3.2 Consolidated View of Tabular Data/Data/3- Sample_Tables_CSV_Normalized/j.polymdegradstab.2014.11.002_3_0.csv
,Samples,LOI,TTI (s),Cone results FO (s),PHRR (kW/m²),THR (MJ/m²),TSR (m²/m²),Cone results Residue (%),Char residue from In air (%),TGA at 575 °C In N superscript(2) (%),Vectors,Ref
0,UP,17.9,40.0,178.0,1053.0,78.9,4090.0,1.0,0.4,4.3,['UP'],j.polymdegradstab.2014.11.002_3_0
1,PH1,31.8,84.0,175.0,534.0,41.0,965.0,46.0,54.1,61.8,['PH1'],j.polymdegradstab.2014.11.002_3_0
2,UP/PH1:70/30,20.7,34.0,117.0,962.0,51.0,1700.0,18.0,28.9,25.9,"['UP(0.7)', 'PH1(0.3)']",j.polymdegradstab.2014.11.002_3_0
3,UP/PH1:50/50,21.3,37.0,153.0,787.0,44.6,1683.0,26.0,42.3,39.3,"['UP(0.5)', 'PH1(0.5)']",j.polymdegradstab.2014.11.002_3_0
4,PH2,23.0,33.0,156.0,452.0,37.6,594.0,46.0,55.5,58.6,['PH2'],j.polymdegradstab.2014.11.002_3_0
5,UP/PH2:70/30,19.5,31.0,178.0,630.0,62.3,2307.0,24.0,32.9,20.4,"['UP(0.7)', 'PH2(0.3)']",j.polymdegradstab.2014.11.002_3_0
6,UP/PH2:50/50,19.8,31.0,156.0,568.0,48.4,1357.0,37.0,43.3,36.8,"['UP(0.5)', 'PH2(0.5)']",j.polymdegradstab.2014.11.002_3_0
7,PH3,23.1,35.0,145.0,489.0,34.2,603.0,48.0,54.9,58.0,['PH3'],j.polymdegradstab.2014.11.002_3_0
8,UP/PH3:70/30,18.7,39.0,148.0,885.0,54.3,2699.0,11.0,17.3,19.0,"['UP(0.7)', 'PH3(0.3)']",j.polymdegradstab.2014.11.002_3_0
9,UP/PH3:50/50,19.7,34.0,151.0,682.0,49.6,2203.0,20.0,32.6,35.5,"['UP(0.5)', 'PH3(0.5)']",j.polymdegradstab.2014.11.002_3_0
10,PH4,22.2,72.0,216.0,804.0,47.8,2209.0,27.0,28.8,42.8,['PH4'],j.polymdegradstab.2014.11.002_3_0
11,UP/PH4:70/30,19.0,54.0,179.0,955.0,70.7,3819.0,11.0,13.5,19.6,"['UP(0.7)', 'PH4(0.3)']",j.polymdegradstab.2014.11.002_3_0
12,UP/PH4:50/50,19.6,57.0,201.0,828.0,61.0,3166.0,14.0,4.0,27.1,"['UP(0.5)', 'PH4(0.5)']",j.polymdegradstab.2014.11.002_3_0

File: 3.2 Consolidated View of Tabular Data/Data/3- Sample_Tables_CSV_Normalized/j.polymdegradstab.2015.10.006_3_0.csv
,Samples,DGEBA (g),DDM (g),TMT (g),DOPO (g),TMT content (wt%),P content (wt%),Vectors,Ref
0,EP,100.0,26.2,0.0,0.0,0.0,0.0,['EP'],j.polymdegradstab.2015.10.006_3_0
1,EP/DOPO,100.0,24.1,0.0,9.5,0.0,1.0,"['EP', 'DOPO']",j.polymdegradstab.2015.10.006_3_0
2,EP/TMT,100.0,28.8,11.3,0.0,8.0,0.0,"['EP', 'TMT']",j.polymdegradstab.2015.10.006_3_0
3,EP/TMT/DOPO-0.4,100.0,28.1,12.0,4.0,8.3,0.4,"['EP', 'TMT', 'DOPO(0.4)']",j.polymdegradstab.2015.10.006_3_0
4,EP/TMT/DOPO-0.6,100.0,27.6,12.0,6.0,8.2,0.6,"['EP', 'TMT', 'DOPO(0.6)']",j.polymdegradstab.2015.10.006_3_0
5,EP/TMT/DOPO-0.8,100.0,27.1,12.0,8.3,8.1,0.8,"['EP', 'TMT', 'DOPO(0.8)']",j.polymdegradstab.2015.10.006_3_0
6,EP/TMT/DOPO-1.0,100.0,26.6,12.0,10.5,8.0,1.0,"['EP', 'TMT', 'DOPO(1.0)']",j.polymdegradstab.2015.10.006_3_0

File: 3.2 Consolidated View of Tabular Data/Data/3- Sample_Tables_CSV_Normalized/j.polymdegradstab.2015.10.009_15_0.csv
,Samples,T5% (°C),"Tmax max (C)""",The rate of Tmax max (wt%/min),Residue (700 °C) (wt%),Vectors,Ref
0,DGEBA-PA,345.5,394.0,16.3,6.2,"['DGEBA', 'PA']",j.polymdegradstab.2015.10.009_15_0
1,DGEBA-PEPA,355.6,397.0,10.5,38.1,"['DGEBA', 'PEPA']",j.polymdegradstab.2015.10.009_15_0
2,Azo-EP-PA,262.1,358.0,3.9,29.7,"['Azo', 'EP', 'PA']",j.polymdegradstab.2015.10.009_15_0
3,Azo-EP-PEPA,296.4,362.0,2.6,48.2,"['Azo', 'EP', 'PEPA']",j.polymdegradstab.2015.10.009_15_0

File: 3.2 Consolidated View of Tabular Data/Data/3- Sample_Tables_CSV_Normalized/j.polymdegradstab.2015.10.011_5_0.csv
,Samples,TTI (s),THR (MJ/m²),PHRR (kW/m²),EHC (MJ/kg),COY (kg/kg),Residue (wt%),TML (wt%),CO₂Y (kg/kg),Vectors,Ref
0,EP,56.0,144.0,1420.0,29.9,0.13,6.0,94.0,2.51,['EP'],j.polymdegradstab.2015.10.011_5_0
1,2%APHP/EP,54.0,98.0,742.0,22.4,0.12,13.3,86.7,1.74,"['(0.02)APHP', 'EP']",j.polymdegradstab.2015.10.011_5_0
2,4%APHP/EP,58.0,95.0,540.0,22.0,0.12,16.5,83.5,1.75,"['(0.04)APHP', 'EP']",j.polymdegradstab.2015.10.011_5_0
3,6%APHP/EP,55.0,93.0,603.0,21.4,0.14,15.0,85.0,1.76,"['(0.06)APHP', 'EP']",j.polymdegradstab.2015.10.011_5_0

File: 3.2 Consolidated View of Tabular Data/Data/3- Sample_Tables_CSV_Normalized/j.polymdegradstab.2015.10.011_6_0.csv
,Samples,"Td,5% (°C)",Tmax (°C),Residuals at 700 °C (wt%),Vectors,Ref
0,Neat EP,361.0,376.0,14.1,['EP'],j.polymdegradstab.2015.10.011_6_0
1,2%APHP/EP,362.0,376.0,18.1,"['(0.02)APHP', 'EP']",j.polymdegradstab.2015.10.011_6_0
2,4%APHP/EP,361.0,375.0,22.9,"['(0.04)APHP', 'EP']",j.polymdegradstab.2015.10.011_6_0
3,6%APHP/EP,362.0,377.0,24.2,"['(0.06)APHP', 'EP']",j.polymdegradstab.2015.10.011_6_0
4,APHP,416.0,486.0,45.8,['APHP'],j.polymdegradstab.2015.10.011_6_0

File: 3.2 Consolidated View of Tabular Data/Data/3- Sample_Tables_CSV_Normalized/j.polymdegradstab.2016.01.005_9_0.csv
,Samples,LOI (%),TTI (s),PHRR (kW/m²),THR (MJ/m²),TSR (m²/m²),calorimetric results A CY/wt%,Vectors,Ref
0,70UP/30VB-novolac (no additional styrene),1.7,2.0,343.0,10.0,196.0,10.6,"['70UP/30VB', 'novolac(noadditionalstyrene)']",j.polymdegradstab.2016.01.005_9_0
1,70UP/30Allyl resole [10],1.1,14.0,98.0,7.9,271.0,10.0,['70UP/30Allylresole10'],j.polymdegradstab.2016.01.005_9_0
2,70UP/30Methacrylate-novolad (32 wt% additional styrene) [13],1.2,1.0,198.0,15.0,904.0,5.7,"['70UP/30Methacrylate', 'novolad((0.32)additionalstyrene)']",j.polymdegradstab.2016.01.005_9_0
3,50UP/50VB-novolac (15 wt% additional styrene),1.8,14.0,423.0,15.0,520.0,11.6,"['50UP/50VB', 'novolac((0.15)additionalstyrene)']",j.polymdegradstab.2016.01.005_9_0
4,50UP/50VB-novolac (30 wt% additional styrene),2.0,10.0,248.0,13.0,244.0,12.3,"['50UP/50VB', 'novolac((0.3)additionalstyrene)']",j.polymdegradstab.2016.01.005_9_0
5,50UP/50Allyl-resole (no additional styrene) [10],1.7,17.0,225.0,17.9,924.0,13.0,"['50UP/50Allyl', 'resole(noadditionalstyrene)']",j.polymdegradstab.2016.01.005_9_0
6,50UP/50Methacrylate-novolac (32 wt% additional styrene) [13],1.8,1.0,290.0,19.0,1190.0,10.5,"['50UP/50Methacrylate', 'novolac((0.32)additionalstyrene)']",j.polymdegradstab.2016.01.005_9_0
7,VB-novolac (no styrene),5.6,5.0,532.0,28.0,980.0,31.5,"['VB', 'novolac(nostyrene)']",j.polymdegradstab.2016.01.005_9_0
8,Allyl-resole (no styrene) [10],4.3,32.0,249.0,30.9,1881.0,26.0,"['Allyl', 'resole(nostyrene)']",j.polymdegradstab.2016.01.005_9_0
9,Methacrylate-novolac (32% additional styrene) [13],3.4,3.0,329.0,22.0,1301.0,17.8,"['Methacrylate', 'novolac((0.32)additionalstyrene)']",j.polymdegradstab.2016.01.005_9_0

File: 3.2 Consolidated View of Tabular Data/Data/3- Sample_Tables_CSV_Normalized/j.polymdegradstab.2016.01.011_3_0.csv
,Samples,DGEBA (g),DDS (g),HMCP (g),HMCP content (wt%),P content (w,Vectors,Ref
0,EP,100.0,33.0,0.0,0.0,0.0,['EP'],j.polymdegradstab.2016.01.011_3_0
1,EP/HMCP-0.25,100.0,34.4,4.7,3.4,0.25,"['EP', 'HMCP(0.25)']",j.polymdegradstab.2016.01.011_3_0
2,EP/HMCP-0.5,100.0,35.9,10.0,6.8,0.5,"['EP', 'HMCP(0.5)']",j.polymdegradstab.2016.01.011_3_0
3,EP/HMCP-0.75,100.0,37.6,15.6,10.2,0.75,"['EP', 'HMCP(0.75)']",j.polymdegradstab.2016.01.011_3_0
4,EP/HMCP-1.0,100.0,39.5,21.9,13.6,1.0,"['EP', 'HMCP(1.0)']",j.polymdegradstab.2016.01.011_3_0
5,EP/HMCP-1.25,100.0,41.5,28.9,17.0,1.25,"['EP', 'HMCP(1.25)']",j.polymdegradstab.2016.01.011_3_0

File: 3.2 Consolidated View of Tabular Data/Data/3- Sample_Tables_CSV_Normalized/j.polymdegradstab.2016.02.015_6_0.csv
,Samples,T5% (°C),T50% (°C),dTGmax (mass%/°C),TdTGmax (°C),Char yield (600 °C) (wt%),Vectors,Ref
0,PT- 30,415.0,-,0.64,435.0,70.0,['PT-30'],j.polymdegradstab.2016.02.015_6_0
1,DGEBA,302.0,398.0,1.57,395.0,10.0,['DGEBA'],j.polymdegradstab.2016.02.015_6_0
2,20% PT-30 - 80% DGEBA,377.0,426.0,1.9,422.0,20.0,"['(0.2)PT-30', '(0.8)DGEBA']",j.polymdegradstab.2016.02.015_6_0
3,40% PT-30 - 60% DGEBA,373.0,424.0,1.24,399.0,30.0,"['(0.4)PT-30', '(0.6)DGEBA']",j.polymdegradstab.2016.02.015_6_0
4,DGEBA - DOPO 2% P,311.0,387.0,1.43,383.0,10.0,"['DGEBA', 'DOPO(0.02)P']",j.polymdegradstab.2016.02.015_6_0
5,20% PT-30 - DGEBA - DOPO 2%P,339.0,401.0,1.16,389.0,25.0,"['(0.2)PT-30', 'DGEBA', 'DOPO(0.02)P']",j.polymdegradstab.2016.02.015_6_0
6,30% PT-30 - DGEBA - DOPO 2%P,346.0,411.0,1.12,398.0,26.0,"['(0.3)PT-30', 'DGEBA', 'DOPO(0.02)P']",j.polymdegradstab.2016.02.015_6_0
7,40% PT-30 - DGEBA - DOPO 2%P,351.0,426.0,0.94,396.0,32.0,"['(0.4)PT-30', 'DGEBA', 'DOPO(0.02)P']",j.polymdegradstab.2016.02.015_6_0
8,20% PT-30 - DGEBA - DOPO 3%P,306.0,399.0,0.72,379.0,26.0,"['(0.2)PT-30', 'DGEBA', 'DOPO(0.03)P']",j.polymdegradstab.2016.02.015_6_0
9,25% PT-30 - DGEBA - DOPO 3%P,320.0,408.0,0.68,376.0,25.0,"['(0.25)PT-30', 'DGEBA', 'DOPO(0.03)P']",j.polymdegradstab.2016.02.015_6_0
10,40% PT-30 - DGEBA - DOPO 3%P,347.0,443.0,0.68,384.0,35.0,"['(0.4)PT-30', 'DGEBA', 'DOPO(0.03)P']",j.polymdegradstab.2016.02.015_6_0

File: 3.2 Consolidated View of Tabular Data/Data/3- Sample_Tables_CSV_Normalized/j.polymdegradstab.2016.02.015_7_0.csv
,Samples,LOI (%),UL-94,TTI (s),PHRR (kW/m²),Time PHRR (s),FIGRA (kW/m²s),Burning time (s),THR (MJ/m²),EHC (MJ/kg),MARHE (kW/m²),Residue (wt%),Vectors,Ref
0,PT-30,30.0,HB,26.0,156.0,44.0,3.5,180.0,15.5,11.9,91.7,48.0,['PT-30'],j.polymdegradstab.2016.02.015_7_0
1,DGEBA,23.0,HB (17.1 + 2),40.0,743.0,129.0,6.6,217.0,91.0,19.4,364.3,0.0,['DGEBA'],j.polymdegradstab.2016.02.015_7_0
2,20% PT-30 - 80% DGEBA,33.0,HB,50.0,471.0,113.0,4.2,176.0,59.5,18.5,223.9,0.0,"['(0.2)PT-30', '(0.8)DGEBA']",j.polymdegradstab.2016.02.015_7_0
3,40% PT-30 - 60% DGEBA,28.0,HB,50.0,238.0,167.0,1.4,345.0,55.1,13.2,160.5,14.0,"['(0.4)PT-30', '(0.6)DGEBA']",j.polymdegradstab.2016.02.015_7_0
4,DGEBA - DOPO 2%P,29.0,V-1,32.0,477.0,134.0,3.6,226.0,65.1,13.5,252.6,0.0,"['DGEBA', 'DOPO(0.02)P']",j.polymdegradstab.2016.02.015_7_0
5,20% PT-30 - DGEBA - DOPO 2% P,42.0,V-0,42.0,261.0,177.0,1.5,279.0,49.0,12.3,161.8,15.0,"['(0.2)PT-30', 'DGEBA', 'DOPO(0.02)P']",j.polymdegradstab.2016.02.015_7_0
6,30% PT-30 - DGEBA - DOPO 2% P,40.0,V-0,50.0,207.0,207.0,1.0,309.0,42.0,11.4,130.8,18.0,"['(0.3)PT-30', 'DGEBA', 'DOPO(0.02)P']",j.polymdegradstab.2016.02.015_7_0
7,40% PT-30 - DGEBA - DOPO 2% P,43.0,V-0,53.0,195.0,168.0,1.2,301.0,36.3,11.6,116.2,23.0,"['(0.4)PT-30', 'DGEBA', 'DOPO(0.02)P']",j.polymdegradstab.2016.02.015_7_0
8,20% PT-30 - DGEBA - DOPO 3% P,40.0,V-0,27.0,218.0,156.0,1.4,380.0,50.3,11.8,150.5,14.0,"['(0.2)PT-30', 'DGEBA', 'DOPO(0.03)P']",j.polymdegradstab.2016.02.015_7_0
9,25% PT-30 - DGEBA - DOPO 3% P,42.0,V-0,45.0,218.0,155.0,1.4,375.0,46.0,12.1,134.6,17.0,"['(0.25)PT-30', 'DGEBA', 'DOPO(0.03)P']",j.polymdegradstab.2016.02.015_7_0
10,40% PT-30 - DGEBA - DOPO 3% P,45.0,V-0,44.0,234.0,179.0,1.3,315.0,47.5,13.3,142.9,22.0,"['(0.4)PT-30', 'DGEBA', 'DOPO(0.03)P']",j.polymdegradstab.2016.02.015_7_0

File: 3.2 Consolidated View of Tabular Data/Data/3- Sample_Tables_CSV_Normalized/j.polymdegradstab.2016.02.015_9_0.csv
,Samples,LOI (%),UL-94,TTI (s),PHRR (kW/m²),Time PHRR (s),FIGRA (kW/m²s),Burning time (s),THR (MJ/m²),EHC (MJ/kg),MARHE (kW/m²),Residue (wt%),Vectors,Ref
0,PT-30,58.0,V-0,80.0,84.0,124.0,0.7,257.0,9.8,10.4,38.0,81.0,['PT-30'],j.polymdegradstab.2016.02.015_9_0
1,DGEBA,33.0,HB,55.0,176.0,197.0,0.9,355.0,37.9,13.8,112.2,50.0,['DGEBA'],j.polymdegradstab.2016.02.015_9_0
2,20% PT-30 - 80% DGEBA,41.0,HB,51.0,162.0,156.0,1.0,301.0,29.9,14.7,95.8,61.0,"['(0.2)PT-30', '(0.8)DGEBA']",j.polymdegradstab.2016.02.015_9_0
3,40% PT-30 - 60% DGEBA,42.0,V-0,87.0,134.0,178.0,0.8,308.0,21.8,13.2,69.1,70.0,"['(0.4)PT-30', '(0.6)DGEBA']",j.polymdegradstab.2016.02.015_9_0
4,40% PT-30 - DGEBA - DOPO 2%P,46.0,V-0,72.0,101.0,195.0,0.5,401.0,20.1,11.2,61.1,67.0,"['(0.4)PT-30', 'DGEBA', 'DOPO(0.02)P']",j.polymdegradstab.2016.02.015_9_0
5,40% PT-30 - DGEBA - DOPO 3%P,48.0,V-0,70.0,84.0,233.0,0.4,372.0,18.7,10.1,53.6,67.0,"['(0.4)PT-30', 'DGEBA', 'DOPO(0.03)P']",j.polymdegradstab.2016.02.015_9_0

File: 3.2 Consolidated View of Tabular Data/Data/3- Sample_Tables_CSV_Normalized/j.polymdegradstab.2016.03.017_2_0.csv
,Samples,DGEBA/DDS (g),EG (g),DOPO (g),HPCP (g),EG content (wt%),P content (wt%),Vectors,Ref
0,EP/DDS,100.0,0.0,0.0,0.0,0.0,0.0,"['EP', 'DDS']",j.polymdegradstab.2016.03.017_2_0
1,EP/EG,80.0,20.0,0.0,0.0,20.0,0.0,"['EP', 'EG']",j.polymdegradstab.2016.03.017_2_0
2,EP/DOPO,92.3,0.0,7.7,0.0,0.0,1.1,"['EP', 'DOPO']",j.polymdegradstab.2016.03.017_2_0
3,EP/HPCP,91.8,0.0,0.0,8.2,0.0,1.1,"['EP', 'HPCP']",j.polymdegradstab.2016.03.017_2_0
4,EP/EG/DOPO-1,80.0,16.0,4.0,0.0,16.0,0.57,"['EP', 'EG', 'DOPO-1']",j.polymdegradstab.2016.03.017_2_0
5,EP/EG/DOPO-2,80.0,14.0,6.0,0.0,14.0,0.86,"['EP', 'EG', 'DOPO-2']",j.polymdegradstab.2016.03.017_2_0
6,EP/EG/DOPO-3,80.0,12.0,8.0,0.0,12.0,1.15,"['EP', 'EG', 'DOPO-3']",j.polymdegradstab.2016.03.017_2_0
7,EP/EG/DOPO-4,80.0,10.0,10.0,0.0,10.0,1.44,"['EP', 'EG', 'DOPO-4']",j.polymdegradstab.2016.03.017_2_0
8,EP/EG/HPCP-1,80.0,16.0,0.0,4.0,16.0,0.54,"['EP', 'EG', 'HPCP-1']",j.polymdegradstab.2016.03.017_2_0
9,EP/EG/HPCP-2,80.0,14.0,0.0,6.0,14.0,0.81,"['EP', 'EG', 'HPCP-2']",j.polymdegradstab.2016.03.017_2_0
10,EP/EG/HPCP-3,80.0,12.0,0.0,8.0,12.0,1.07,"['EP', 'EG', 'HPCP-3']",j.polymdegradstab.2016.03.017_2_0
11,EP/EG/HPCP-4,80.0,10.0,0.0,10.0,10.0,1.34,"['EP', 'EG', 'HPCP-4']",j.polymdegradstab.2016.03.017_2_0

File: 3.2 Consolidated View of Tabular Data/Data/3- Sample_Tables_CSV_Normalized/j.polymdegradstab.2016.03.017_4_0.csv
,Samples,EG content (%),P content (%),LOI (%),UL-94,Vectors,Ref
0,EP/DDS,0.0,0.0,22.5,NR,"['EP', 'DDS']",j.polymdegradstab.2016.03.017_4_0
1,EP/EG,20.0,0.0,31.0,NR,"['EP', 'EG']",j.polymdegradstab.2016.03.017_4_0
2,EP/DOPO,0.0,1.1,34.5,V-1,"['EP', 'DOPO']",j.polymdegradstab.2016.03.017_4_0
3,EP/HPCP,0.0,1.1,32.5,V-1,"['EP', 'HPCP']",j.polymdegradstab.2016.03.017_4_0
4,EP/EG/DOPO-1,16.0,0.57,35.0,V-1,"['EP', 'EG', 'DOPO-1']",j.polymdegradstab.2016.03.017_4_0
5,EP/EG/DOPO-2,14.0,0.86,38.0,V-0,"['EP', 'EG', 'DOPO-2']",j.polymdegradstab.2016.03.017_4_0
6,EP/EG/DOPO-3,12.0,1.15,42.0,V-0,"['EP', 'EG', 'DOPO-3']",j.polymdegradstab.2016.03.017_4_0
7,EP/EG/DOPO-4,10.0,1.44,41.5,V-0,"['EP', 'EG', 'DOPO-4']",j.polymdegradstab.2016.03.017_4_0
8,EP/EG/HPCP-1,16.0,0.54,33.5,V-1,"['EP', 'EG', 'HPCP-1']",j.polymdegradstab.2016.03.017_4_0
9,EP/EG/HPCP-2,14.0,0.81,36.0,V-0,"['EP', 'EG', 'HPCP-2']",j.polymdegradstab.2016.03.017_4_0
10,EP/EG/HPCP-3,12.0,1.07,40.5,V-0,"['EP', 'EG', 'HPCP-3']",j.polymdegradstab.2016.03.017_4_0
11,EP/EG/HPCP-4,10.0,1.34,39.0,V-0,"['EP', 'EG', 'HPCP-4']",j.polymdegradstab.2016.03.017_4_0

File: 3.2 Consolidated View of Tabular Data/Data/3- Sample_Tables_CSV_Normalized/j.polymdegradstab.2016.04.011_2_0.csv
,Samples,CNT (g),TEA (g),PPD (g),DDM (g),Yield (%),CPD (wt%),Vectors,Ref
0,CNT-PD-5,1.0,3.09,2.48,3.02,60.3,77.1,"['CNT', 'PD(5)']",j.polymdegradstab.2016.04.011_2_0
1,CNT-PD-10,1.0,6.18,4.96,6.05,70.6,80.8,"['CNT', 'PD(10)']",j.polymdegradstab.2016.04.011_2_0
2,CNT-PD-20,1.0,12.36,9.92,12.1,75.6,92.7,"['CNT', 'PD(20)']",j.polymdegradstab.2016.04.011_2_0

File: 3.2 Consolidated View of Tabular Data/Data/3- Sample_Tables_CSV_Normalized/j.polymdegradstab.2016.04.011_2_1.csv
,Samples,EP (g),DDM (g),CNTs or (x = 5) (g),"CNT-PD-x 10,20) (wt%)",Vectors,Ref
0,Pure EP,100.0,25.3,0.0,0.0,['EP'],j.polymdegradstab.2016.04.011_2_1
1,2%CNT/EP,100.0,25.3,2.6,2.0,"['(0.02)CNT', 'EP']",j.polymdegradstab.2016.04.011_2_1
2,4%CNT/EP,100.0,25.3,5.2,4.0,"['(0.04)CNT', 'EP']",j.polymdegradstab.2016.04.011_2_1
3,2%PD/EP,100.0,25.3,2.6,2.0,"['(0.02)PD', 'EP']",j.polymdegradstab.2016.04.011_2_1
4,4%PD/EP,100.0,25.3,5.2,4.0,"['(0.04)PD', 'EP']",j.polymdegradstab.2016.04.011_2_1
5,2%CNT-PD-5/EP,100.0,25.3,2.6,2.0,"['(0.02)CNT-PD-5', 'EP']",j.polymdegradstab.2016.04.011_2_1
6,4%CNT-PD-5/EP,100.0,25.3,5.2,4.0,"['(0.04)CNT-PD-5', 'EP']",j.polymdegradstab.2016.04.011_2_1
7,2%CNT-PD-10/EP,100.0,25.3,2.6,2.0,"['(0.02)CNT-PD-10', 'EP']",j.polymdegradstab.2016.04.011_2_1
8,4%CNT-PD-10/EP,100.0,25.3,5.2,4.0,"['(0.04)CNT-PD-10', 'EP']",j.polymdegradstab.2016.04.011_2_1
9,2%CNT-PD-20/EP,100.0,25.3,2.6,2.0,"['(0.02)CNT-PD-20', 'EP']",j.polymdegradstab.2016.04.011_2_1
10,4%CNT-PD-20/EP,100.0,25.3,5.2,4.0,"['(0.04)CNT-PD-20', 'EP']",j.polymdegradstab.2016.04.011_2_1

File: 3.2 Consolidated View of Tabular Data/Data/3- Sample_Tables_CSV_Normalized/j.polymdegradstab.2016.06.011_6_0.csv
,Samples,Energy (J),Impact strength (KJ/m²),Vectors,Ref
0,EP,0.181,5.0,['EP'],j.polymdegradstab.2016.06.011_6_0
1,EP/MH,0.107,2.9,"['EP', 'MH']",j.polymdegradstab.2016.06.011_6_0
2,EP/B,0.219,6.1,['EP/B'],j.polymdegradstab.2016.06.011_6_0
3,EP/MH/B2,0.19,5.2,"['EP', 'MH', 'B(2)']",j.polymdegradstab.2016.06.011_6_0

File: 3.2 Consolidated View of Tabular Data/Data/3- Sample_Tables_CSV_Normalized/j.polymdegradstab.2016.06.023_4_0.csv
,Samples,T5wt% (°C),PMLR (wt%)/s +0.02,TPMLR in °C +,Residue (wt%) +1.0,Cal. residue (wt%),Vectors,Ref
0,EP,346.0,0.3,373.0,9.5,-,['EP'],j.polymdegradstab.2016.06.023_4_0
1,MPZnP,345.0,0.05,393.0,41.9,-,['MPZnP'],j.polymdegradstab.2016.06.023_4_0
2,MPP,383.0,0.08,390.0,27.9,-,['MPP'],j.polymdegradstab.2016.06.023_4_0
3,AIO(OH),495.0,0.06,521.0,83.2,-,['AIO(OH)'],j.polymdegradstab.2016.06.023_4_0
4,EP + MPZnP,324.0,0.2,357.0,19.4,16.0,"['EP', 'MPZnP']",j.polymdegradstab.2016.06.023_4_0
5,EP + MPP,324.0,0.22,349.0,17.6,13.2,"['EP', 'MPP']",j.polymdegradstab.2016.06.023_4_0
6,EP + AIO(OH),346.0,0.22,373.0,23.9,24.2,"['EP', 'AIO(OH)']",j.polymdegradstab.2016.06.023_4_0
7,EP + (MPZnP + MPP),324.0,0.21,350.0,18.7,14.6,"['EP', 'MPZnP', 'MPP']",j.polymdegradstab.2016.06.023_4_0
8,EP + (MPZnP + AIO(OH)),334.0,0.21,362.0,21.1,20.1,"['EP', 'MPZnP', 'AIO(OH)']",j.polymdegradstab.2016.06.023_4_0

File: 3.2 Consolidated View of Tabular Data/Data/3- Sample_Tables_CSV_Normalized/j.polymdegradstab.2016.06.023_9_0.csv
,Samples,Final residue (wt%) + 1.0 wt%,N content material (wt%) + 0.4 wt%,N content final residue (wt%) + 0.4 wt%,Remainder of original total N content in % + 6-40%,Vectors,Ref
0,EP,5.3,3.1,4.5,8.0,['EP'],j.polymdegradstab.2016.06.023_9_0
1,EP + MPZnP,13.5,8.9,3.2,5.0,"['EP', 'MPZnP']",j.polymdegradstab.2016.06.023_9_0
2,EP + MPP,29.2,6.7,7.1,31.0,"['EP', 'MPP']",j.polymdegradstab.2016.06.023_9_0
3,EP + AIO(OH),15.7,2.5,0.3,2.0,"['EP', 'AIO(OH)']",j.polymdegradstab.2016.06.023_9_0
4,EP + (MPZnP + MPP),17.1,10.0,4.7,8.0,"['EP', 'MPZnP', 'MPP']",j.polymdegradstab.2016.06.023_9_0
5,EP + (MPZnP + AIO(OH)),18.0,5.7,1.0,3.0,"['EP', 'MPZnP', 'AIO(OH)']",j.polymdegradstab.2016.06.023_9_0

File: 3.2 Consolidated View of Tabular Data/Data/3- Sample_Tables_CSV_Normalized/j.polymdegradstab.2016.06.023_9_1.csv
,Samples,Final residue (wt%) + 1.0 wt%,P Content material (wt%) + 0.1 wt%,P Content final residue (wt%) + 0.1 wt%,Remainder of original total P content in % = 8-13%,Vectors,Ref
0,EP + MPZnP,13.5,2.7,14.2,70.0,"['EP', 'MPZnP']",j.polymdegradstab.2016.06.023_9_1
1,EP + MPP,29.2,2.8,8.6,88.0,"['EP', 'MPP']",j.polymdegradstab.2016.06.023_9_1
2,EP + (MPZnP + MPP),17.1,2.8,11.1,68.0,"['EP', 'MPZnP', 'MPP']",j.polymdegradstab.2016.06.023_9_1
3,EP + (MPZnP + AIO(OH)),18.0,1.4,8.6,113.0,"['EP', 'MPZnP', 'AIO(OH)']",j.polymdegradstab.2016.06.023_9_1

File: 3.2 Consolidated View of Tabular Data/Data/3- Sample_Tables_CSV_Normalized/j.polymdegradstab.2016.08.013_6_0.csv
,,Samples,Tonset (°C),Tmax1 (°C),Tmax2 (°C),amax1 (%/°C),a-max2 (%/°C),Residue at 500 °C (wt%),Residue at 700 °C (wt%) Test values,Residue at 700 °C (wt%) Calculated values,Vectors,Ref
0,N2,BPA-BPP,276.2,305.9,/,0.189,,66.1,58.9,,['BPA-BPP'],j.polymdegradstab.2016.08.013_6_0
1,,EP,386.1,400.8,/,2.23,,21.7,16.4,,['EP'],j.polymdegradstab.2016.08.013_6_0
2,,EP/3%BPA-BPP,331.7,371.3,/,1.296,,27.6,23.7,17.7,"['EP', '(0.03)BPA-BPP']",j.polymdegradstab.2016.08.013_6_0
3,,EP/6%BPA-BPP,330.5,365.9,/,1.301,,28.0,24.7,19.0,"['EP', '(0.06)BPA-BPP']",j.polymdegradstab.2016.08.013_6_0
4,,EP/9%BPA-BPP,328.9,360.3,,1.25,,30.1,26.3,20.2,"['EP', '(0.09)BPA-BPP']",j.polymdegradstab.2016.08.013_6_0
5,Air,BPA-BPP,284.7,345.3,393.7,0.201,0.161,66.4,56.1,/,['BPA-BPP'],j.polymdegradstab.2016.08.013_6_0
6,,EP,380.7,390.6,573.8,2.01,0.476,44.0,0.8,/,['EP'],j.polymdegradstab.2016.08.013_6_0
7,,EP/3%BPA-BPP,337.0,359.1,577.6,1.271,0.297,34.6,4.4,2.5,"['EP', '(0.03)BPA-BPP']",j.polymdegradstab.2016.08.013_6_0
8,,EP/6%BPA-BPP,326.2,355.8,577.3,1.34,0.264,34.9,7.6,4.1,"['EP', '(0.06)BPA-BPP']",j.polymdegradstab.2016.08.013_6_0
9,,EP/9%BPA-BPP,324.1,354.0,576.4,1.498,0.248,33.0,8.7,5.8,"['EP', '(0.09)BPA-BPP']",j.polymdegradstab.2016.08.013_6_0

File: 3.2 Consolidated View of Tabular Data/Data/3- Sample_Tables_CSV_Normalized/j.polymdegradstab.2016.08.013_9_0.csv
,Samples,TTI (s),PHRR (kW/m²),THR (MJ/m²),Tp (s),FIGRA (kW/m²s),MAHRE® (kW/m2),TSR (m²/m²),TSP (m²),Residue (wt%),Vectors,Ref
0,EP,82.0,1148.0,88.4,135.0,8.5,312.0,6564.0,58.0,4.4,['EP'],j.polymdegradstab.2016.08.013_9_0
1,EP/9%BPA-BPP,72.0,457.0,78.4,150.0,3.0,207.0,4522.0,40.0,22.7,"['EP', '(0.09)BPA-BPP']",j.polymdegradstab.2016.08.013_9_0

File: 3.2 Consolidated View of Tabular Data/Data/3- Sample_Tables_CSV_Normalized/j.polymdegradstab.2016.09.004_5_0.csv
,Samples,Tg (°C),DGEBA tand,DGEBA Tg(°C),DGEBF tand,Vectors,Ref
0,Post-cured,226.0,0.4,202.0,0.6,"['Post', 'cured']",j.polymdegradstab.2016.09.004_5_0
1,50 C - max stress,223.0,0.34,176.0,0.47,"['(50)C', 'maxstress']",j.polymdegradstab.2016.09.004_5_0
2,80 C - max stress,225.0,0.3,190.0,0.43,"['(80)C', 'maxstress']",j.polymdegradstab.2016.09.004_5_0
3,50 C - saturated,181.0,0.23,150.0,0.34,"['(50)C', 'saturated']",j.polymdegradstab.2016.09.004_5_0
4,80 C - saturated,179.0,0.24,142.0,0.41,"['(80)C', 'saturated']",j.polymdegradstab.2016.09.004_5_0
5,80 °C - desorbed,217.0,0.42,171.0,0.59,"['(80)°C', 'desorbed']",j.polymdegradstab.2016.09.004_5_0

File: 3.2 Consolidated View of Tabular Data/Data/3- Sample_Tables_CSV_Normalized/j.polymdegradstab.2016.11.023_7_0.csv
,Samples,Tonset (°C),Tmax (°C),a-max a (%/°C),Residue (700 °C) (wt%),,Vectors,Ref
0,,,,,Experimental values (R(exp)),Calculated values (R(cal))b,[''],j.polymdegradstab.2016.11.023_7_0
1,BPS-BPP,276.2,305.9,0.19,57.1,/,['BPS-BPP'],j.polymdegradstab.2016.11.023_7_0
2,EP,386.1,400.8,2.23,16.6,/,['EP'],j.polymdegradstab.2016.11.023_7_0
3,EP/3%BPS-BPP,331.3,372.5,1.29,22.5,17.8,"['EP', '(0.03)BPS-BPP']",j.polymdegradstab.2016.11.023_7_0
4,EP/6%BPS-BPP,330.0,365.9,1.33,24.6,19.0,"['EP', '(0.06)BPS-BPP']",j.polymdegradstab.2016.11.023_7_0
5,EP/9%BPS-BPP,327.5,363.0,1.34,26.1,20.2,"['EP', '(0.09)BPS-BPP']",j.polymdegradstab.2016.11.023_7_0

File: 3.2 Consolidated View of Tabular Data/Data/3- Sample_Tables_CSV_Normalized/j.polymdegradstab.2018.01.026_3_1.csv
,Samples,DGEBA (g),DDM (g),D-P-A (g),P content (wt%),UL-94,LOI (%),Vectors,LOI (%)_err,Ref
0,EP,100.0,25.0,0.0,0.0,No rating,25.1,['EP'],0.5,j.polymdegradstab.2018.01.026_3_1
1,EP/5.0% D-P-A,100.0,20.44,6.32,0.33,V-1,29.3,"['EP', '(0.05)D-P-A']",0.5,j.polymdegradstab.2018.01.026_3_1
2,EP/7.5% D-P-A,100.0,19.74,9.73,0.5,V-0,29.6,"['EP', '(0.075)D-P-A']",0.5,j.polymdegradstab.2018.01.026_3_1
3,EP/10.0% D-P-A,100.0,18.96,13.33,0.66,V-0,31.5,"['EP', '(0.1)D-P-A']",0.5,j.polymdegradstab.2018.01.026_3_1

File: 3.2 Consolidated View of Tabular Data/Data/3- Sample_Tables_CSV_Normalized/j.polymdegradstab.2018.08.007_9_0.csv
,Samples,DGEBA (g),DDS (g),DPO-PHE (g),DOPO-PHE (g),P (wt%),Vectors,Ref
0,EP/P-0,100.0,28.55,-,-,0.0,"['EP', 'P-0']",j.polymdegradstab.2018.08.007_9_0
1,EP/DPO-PHE-P-0.3,100.0,26.97,5.12,-,0.3,"['EP', 'DPO-PHE-P(0.3)']",j.polymdegradstab.2018.08.007_9_0
2,EP/DPO-PHE-P-0.5,100.0,25.86,8.69,-,0.5,"['EP', 'DPO-PHE-P(0.5)']",j.polymdegradstab.2018.08.007_9_0
3,EP/DPO-PHE-P-0.7,100.0,24.71,12.4,-,0.7,"['EP', 'DPO-PHE-P(0.7)']",j.polymdegradstab.2018.08.007_9_0
4,EP/DPO-PHE-P-0.9,100.0,23.25,16.31,-,0.9,"['EP', 'DPO-PHE-P(0.9)']",j.polymdegradstab.2018.08.007_9_0
5,EP/DOPO-PHE-P-0.3,100.0,26.96,-,5.3,0.3,"['EP', 'DOPO-PHE-P(0.3)']",j.polymdegradstab.2018.08.007_9_0
6,EP/DOPO-PHE-P-0.5,100.0,25.85,-,9.01,0.5,"['EP', 'DOPO-PHE-P(0.5)']",j.polymdegradstab.2018.08.007_9_0
7,EP/DOPO-PHE-P-0.7,100.0,24.7,-,12.87,0.7,"['EP', 'DOPO-PHE-P(0.7)']",j.polymdegradstab.2018.08.007_9_0
8,EP/DOPO-PHE-P-0.9,100.0,23.49,-,16.89,0.9,"['EP', 'DOPO-PHE-P(0.9)']",j.polymdegradstab.2018.08.007_9_0

File: 3.2 Consolidated View of Tabular Data/Data/3- Sample_Tables_CSV_Normalized/j.polymdegradstab.2018.10.005_15_0.csv
,Samples,T5wt% (°C),T50wt% (°C),CY (650 °C) (%),Calculated CY (650 °C) (%),Vectors,Ref
0,EP,336.0,373.0,10.7,10.7,['EP'],j.polymdegradstab.2018.10.005_15_0
1,EP/6BN,336.0,375.0,18.3,16.1,"['EP', '(6)BN']",j.polymdegradstab.2018.10.005_15_0
2,EP/6BN@PDA,335.0,377.0,16.7,15.9,"['EP', '(6)BN@PDA']",j.polymdegradstab.2018.10.005_15_0
3,EP/6BN@PDA@Fe,328.0,363.0,19.8,15.8,"['EP', '(6)BN@PDA@Fe']",j.polymdegradstab.2018.10.005_15_0

File: 3.2 Consolidated View of Tabular Data/Data/3- Sample_Tables_CSV_Normalized/j.polymdegradstab.2018.11.021_3_0.csv
,Samples,DGEBA (wt%),DDS (wt%),DOPO (wt%),DIB (wt%),P content (wt%),Vectors,Ref
0,EP/DDS,75.2,24.8,0.0,0.0,0.0,"['EP', 'DDS']",j.polymdegradstab.2018.11.021_3_0
1,EP/DDS/DOPO,69.9,23.1,7.0,0.0,1.0,"['EP', 'DDS', 'DOPO']",j.polymdegradstab.2018.11.021_3_0
2,EP/DDS/DIB-0.25,73.9,23.3,0.0,2.8,0.25,"['EP', 'DDS', 'DIB(0.25)']",j.polymdegradstab.2018.11.021_3_0
3,EP/DDS/DIB-0.5,72.6,21.8,0.0,5.6,0.5,"['EP', 'DDS', 'DIB(0.5)']",j.polymdegradstab.2018.11.021_3_0
4,EP/DDS/DIB-0.75,71.2,20.4,0.0,8.4,0.75,"['EP', 'DDS', 'DIB(0.75)']",j.polymdegradstab.2018.11.021_3_0
5,EP/DDS/DIB-1.0,69.8,19.0,0.0,11.2,1.0,"['EP', 'DDS', 'DIB(1.0)']",j.polymdegradstab.2018.11.021_3_0
