Repository: AMETHYST-2025/CCASL

# 3.2 Consolidated View of Tabular Data

This is the most important part of the work because it contains the programs for extraction, relevance recommendation, table normalization, and data integration. 
These programs can be executed in the following order
- [ ] `Table_Extraction.py`: Captures all the tables in a PDF.
- [ ] `Recommendation.py`: Classifies images of tables based on their relevance using keywords.
- [ ] `textract.py` : Contains the code for image preprocessing, and the connection to the Amazon Textract API, but we recommend using the web interface, which also offers a free trial. [AWSTextract](https://aws.amazon.com/fr/textract/)

File: 3.2 Consolidated View of Tabular Data/Data/3- Sample_Tables_CSV_Normalized/j.polymdegradstab.2018.11.021_5_1.csv
,Samples,P content (wt%),LOI (%),UL-94,,Vectors,Ref
0,,,,Rating,Dripping,[''],j.polymdegradstab.2018.11.021_5_1
1,EP/DDS,0.0,22.5,No rating,Yes,"['EP', 'DDS']",j.polymdegradstab.2018.11.021_5_1
2,EP/DDS/DOPO,1.0,34.1,V-1,No,"['EP', 'DDS', 'DOPO']",j.polymdegradstab.2018.11.021_5_1
3,EP/DDS/DIB-0.25,0.25,32.3,No rating,No,"['EP', 'DDS', 'DIB(0.25)']",j.polymdegradstab.2018.11.021_5_1
4,EP/DDS/DIB-0.5,0.5,35.9,V-1,No,"['EP', 'DDS', 'DIB(0.5)']",j.polymdegradstab.2018.11.021_5_1
5,EP/DDS/DIB-0.75,0.75,36.8,V-0,No,"['EP', 'DDS', 'DIB(0.75)']",j.polymdegradstab.2018.11.021_5_1
6,EP/DDS/DIB-1.0,1.0,38.5,V-0,No,"['EP', 'DDS', 'DIB(1.0)']",j.polymdegradstab.2018.11.021_5_1

File: 3.2 Consolidated View of Tabular Data/Data/3- Sample_Tables_CSV_Normalized/j.polymdegradstab.2018.12.007_15_0.csv
,Samples,Td5%,TGA (°C) Td10%,TGA (°C) Tdmax,TGA (°C) Tg (°C),Storage modulus (MPa),Contact Angle Degree,Vectors,Contact Angle Degree_err,Ref
0,BPF-EP / BZMI,385.0,416.0,450.0,115.0,1600.0,75.16,"['BPF-EP', 'BZMI']",0.32,j.polymdegradstab.2018.12.007_15_0
1,BPF-EP / VBZMI,404.0,421.0,438.0,140.0,3250.0,90.04,"['BPF-EP', 'VBZMI']",0.24,j.polymdegradstab.2018.12.007_15_0
2,BEF-EP / BZMI,372.0,400.0,430.0,77.0,1080.0,79.53,"['BEF-EP', 'BZMI']",0.41,j.polymdegradstab.2018.12.007_15_0
3,BEF-EP / VBZMI,395.0,409.0,439.0,98.0,1730.0,94.07,"['BEF-EP', 'VBZMI']",0.36,j.polymdegradstab.2018.12.007_15_0

File: 3.2 Consolidated View of Tabular Data/Data/3- Sample_Tables_CSV_Normalized/j.polymdegradstab.2019.02.021_5_0.csv
,Samples,TTI (s),PHRR (MJ/m²),Tp (s),FIGRA (kW/m²s),THR (MJ/m²),PSPR (m²/s),TSP (m²),EHC (MJ/kg),Residue (wt%),Vectors,TTI (s)_err,PHRR (MJ/m²)_err,Tp (s)_err,THR (MJ/m²)_err,PSPR (m²/s)_err,TSP (m²)_err,EHC (MJ/kg)_err,Residue (wt%)_err,Ref
0,EP,59.0,1063.0,130.0,8.2,76.1,0.55,71.4,23.5,11.9,['EP'],1.0,35.0,4.0,2.0,0.02,2.5,1.0,0.5,j.polymdegradstab.2019.02.021_5_0
1,EP/10APP,63.0,754.0,105.0,7.18,42.8,0.43,30.6,21.1,45.7,"['EP', '(10)APP']",2.0,27.0,2.0,1.5,0.01,1.6,0.8,1.5,j.polymdegradstab.2019.02.021_5_0
2,EP/7.5APP/2.5BPOPA,61.0,576.0,100.0,5.76,42.6,0.28,25.9,21.3,47.2,"['EP', '(7.5)APP', '(2.5)BPOPA']",1.0,30.0,2.0,2.0,0.01,1.0,1.0,2.0,j.polymdegradstab.2019.02.021_5_0

File: 3.2 Consolidated View of Tabular Data/Data/3- Sample_Tables_CSV_Normalized/j.polymdegradstab.2019.02.021_5_1.csv
,Samples,T5% (°C),Tmax (°C),Rate at Tmax (%/°C),Residue (700 °C) (wt%),Vectors,Ref
0,EP,355.8,380.5,1.4,20.2,['EP'],j.polymdegradstab.2019.02.021_5_1
1,APP,327.2,325.4,0.3,30.1,['APP'],j.polymdegradstab.2019.02.021_5_1
2,EP/10APP,326.0,348.5,1.7,28.8,"['EP', '(10)APP']",j.polymdegradstab.2019.02.021_5_1
3,EP/7.5APP/2.5BPOPA,314.9,344.9,1.4,26.2,"['EP', '(7.5)APP', '(2.5)BPOPA']",j.polymdegradstab.2019.02.021_5_1

File: 3.2 Consolidated View of Tabular Data/Data/3- Sample_Tables_CSV_Normalized/j.polymdegradstab.2019.03.003_3_0.csv
,Samples,DGEBA (g),DDS (g),DOPO (g),DTA (g),P (wt%),Vectors,Ref
0,EP/DDS,100.0,33.0,0.0,0.0,0.0,"['EP', 'DDS']",j.polymdegradstab.2019.03.003_3_0
1,EP/DDS/DOPO,100.0,33.0,10.0,0.0,1.0,"['EP', 'DDS', 'DOPO']",j.polymdegradstab.2019.03.003_3_0
2,EP/DDS/DTA-0.25,100.0,31.5,0.0,4.4,0.25,"['EP', 'DDS', 'DTA(0.25)']",j.polymdegradstab.2019.03.003_3_0
3,EP/DDS/DTA-0.5,100.0,30.1,0.0,8.9,0.5,"['EP', 'DDS', 'DTA(0.5)']",j.polymdegradstab.2019.03.003_3_0
4,EP/DDS/DTA-0.75,100.0,28.6,0.0,13.7,0.75,"['EP', 'DDS', 'DTA(0.75)']",j.polymdegradstab.2019.03.003_3_0
5,EP/DDS/DTA-1.0,100.0,27.1,0.0,18.7,1.0,"['EP', 'DDS', 'DTA(1.0)']",j.polymdegradstab.2019.03.003_3_0

File: 3.2 Consolidated View of Tabular Data/Data/3- Sample_Tables_CSV_Normalized/j.polymdegradstab.2019.03.003_5_1.csv
,Samples,P content (wt%),LOI (%),UL-94,,Vectors,Ref
0,,,,Rating,Dripping,[''],j.polymdegradstab.2019.03.003_5_1
1,EP/DDS,0.0,22.5,No rating,Yes,"['EP', 'DDS']",j.polymdegradstab.2019.03.003_5_1
2,EP/DDS/DOPO,1.0,34.1,V-1,No,"['EP', 'DDS', 'DOPO']",j.polymdegradstab.2019.03.003_5_1
3,EP/DDS/DTA-0.25,0.25,30.1,No rating,No,"['EP', 'DDS', 'DTA(0.25)']",j.polymdegradstab.2019.03.003_5_1
4,EP/DDS/DTA-0.5,0.5,34.1,V-1,No,"['EP', 'DDS', 'DTA(0.5)']",j.polymdegradstab.2019.03.003_5_1
5,EP/DDS/DTA-0.75,0.75,36.7,V-0,No,"['EP', 'DDS', 'DTA(0.75)']",j.polymdegradstab.2019.03.003_5_1
6,EP/DDS/DTA-1.0,1.0,39.6,V-0,No,"['EP', 'DDS', 'DTA(1.0)']",j.polymdegradstab.2019.03.003_5_1

File: 3.2 Consolidated View of Tabular Data/Data/3- Sample_Tables_CSV_Normalized/j.polymdegradstab.2019.06.011_9_0.csv
,Samples,Tensile strength (MPa),Flexural strength (MPa),Impact strength (KJ/m²),Vectors,Ref
0,EP,82.0,78.0,46.0,['EP'],j.polymdegradstab.2019.06.011_9_0
1,EP/13% DOPMPA,61.0,55.0,35.0,"['EP', '(0.13)DOPMPA']",j.polymdegradstab.2019.06.011_9_0
2,EP/15% DOPMPA,56.0,49.0,32.0,"['EP', '(0.15)DOPMPA']",j.polymdegradstab.2019.06.011_9_0

File: 3.2 Consolidated View of Tabular Data/Data/3- Sample_Tables_CSV_Normalized/j.polymdegradstab.2019.06.020_3_0.csv
,Samples,DGEBA (g),DDS (g),PBI (g),PBI content (wt%),phosphorus content (wt%),Vectors,Ref
0,EP/DDS,100.0,33.0,0.0,0.0,0.0,"['EP', 'DDS']",j.polymdegradstab.2019.06.020_3_0
1,EP/DDS/PBI-0.25,100.0,31.5,4.9,3.6,0.25,"['EP', 'DDS', 'PBI(0.25)']",j.polymdegradstab.2019.06.020_3_0
2,EP/DDS/PBI-0.5,100.0,30.1,10.0,7.1,0.5,"['EP', 'DDS', 'PBI(0.5)']",j.polymdegradstab.2019.06.020_3_0
3,EP/DDS/PBI-0.75,100.0,28.6,15.5,10.8,0.75,"['EP', 'DDS', 'PBI(0.75)']",j.polymdegradstab.2019.06.020_3_0
4,EP/DDS/PBI-1.0,100.0,27.0,21.2,14.3,1.0,"['EP', 'DDS', 'PBI(1.0)']",j.polymdegradstab.2019.06.020_3_0

File: 3.2 Consolidated View of Tabular Data/Data/3- Sample_Tables_CSV_Normalized/j.polymdegradstab.2019.06.020_6_0 1.csv
,Samples,LOI (%),UL-94,TTI (s),PHRR (kW/m²),HRR (kW/m²),EHC (MJ/kg),COY (kg/kg),CO₂Y (kg/kg),Residual weight (%),Vectors,Ref
0,EP/DDS,22.5,NR,47.0,1208.0,177.0,22.2,0.063,1.589,10.4,"['EP', 'DDS']",j.polymdegradstab.2019.06.020_6_0 1
1,EP/DDS/PBI-0.25,28.8,NR,45.0,1046.0,152.0,19.5,0.075,1.265,15.7,"['EP', 'DDS', 'PBI(0.25)']",j.polymdegradstab.2019.06.020_6_0 1
2,EP/DDS/PBI-0.5,31.4,V-1,35.0,922.0,146.0,19.1,0.089,1.202,17.5,"['EP', 'DDS', 'PBI(0.5)']",j.polymdegradstab.2019.06.020_6_0 1
3,EP/DDS/PBI-0.75,34.6,V-0,31.0,620.0,122.0,18.1,0.122,1.106,21.8,"['EP', 'DDS', 'PBI(0.75)']",j.polymdegradstab.2019.06.020_6_0 1
4,EP/DDS/PBI-1.0,33.5,V-0,23.0,610.0,113.0,18.2,0.158,1.025,21.2,"['EP', 'DDS', 'PBI(1.0)']",j.polymdegradstab.2019.06.020_6_0 1

File: 3.2 Consolidated View of Tabular Data/Data/3- Sample_Tables_CSV_Normalized/j.polymdegradstab.2019.07.004_4_0.csv
,Samples,T5% (°C),Tmax (°C),amax (% °C-1),Residue at 700 °C (wt%) Test values,Residue at 700 °C (wt%) Calculated values,Vectors,Ref
0,EP,372.9,392.1,2.0,16.2,/,['EP'],j.polymdegradstab.2019.07.004_4_0
1,EP/3 wt%PNP,368.9,390.7,1.67,19.0,15.9,"['EP', '(0.03)PNP']",j.polymdegradstab.2019.07.004_4_0
2,EP/5 wt%PNP,363.4,392.1,1.46,19.4,15.7,"['EP', '(0.05)PNP']",j.polymdegradstab.2019.07.004_4_0
3,EP/7 wt%PNP,358.9,391.2,1.31,20.1,15.6,"['EP', '(0.07)PNP']",j.polymdegradstab.2019.07.004_4_0
4,EP/3 wt%PNS,354.1,390.3,1.21,21.6,16.5,"['EP', '(0.03)PNS']",j.polymdegradstab.2019.07.004_4_0
5,EP/5 wt%PNS,354.1,374.9,0.97,22.9,16.8,"['EP', '(0.05)PNS']",j.polymdegradstab.2019.07.004_4_0
6,EP/7 wt%PNS,333.8,387.4,0.87,23.8,17.0,"['EP', '(0.07)PNS']",j.polymdegradstab.2019.07.004_4_0

File: 3.2 Consolidated View of Tabular Data/Data/3- Sample_Tables_CSV_Normalized/j.polymdegradstab.2019.07.004_5_1.csv
,Samples,TTI (s),THR (MJ/m²),PHRR (kW/m²),EHC (MJ/kg),Tp (s),FIGRA (kW/m²s),TSP (m²),Residue (wt%),Vectors,Ref
0,EP,72.0,95.0,1010.0,25.0,141.0,7.17,89.0,6.9,['EP'],j.polymdegradstab.2019.07.004_5_1
1,EP/7 wt%PNP,54.0,61.0,748.0,21.0,120.0,6.24,45.0,15.0,"['EP', '(0.07)PNP']",j.polymdegradstab.2019.07.004_5_1
2,EP/7 wt%PNS,67.0,82.0,520.0,23.0,125.0,4.16,32.0,15.7,"['EP', '(0.07)PNS']",j.polymdegradstab.2019.07.004_5_1

File: 3.2 Consolidated View of Tabular Data/Data/3- Sample_Tables_CSV_Normalized/j.polymdegradstab.2019.07.005_5_0.csv
,Samples,T5% (°C),Tmax (°C),Rate at Tmax (%/min),Residue (800 °C) (wt%),Vectors,Ref
0,PA-AEP,222.3,227.3,11.2,25.6,['PA-AEP'],j.polymdegradstab.2019.07.005_5_0
1,EP/15% PA-AEP,324.8,382.0,26.5,18.4,"['EP', '(0.15)PA-AEP']",j.polymdegradstab.2019.07.005_5_0
2,EP/20% PA-AEP,304.5,375.0,17.2,20.6,"['EP', '(0.2)PA-AEP']",j.polymdegradstab.2019.07.005_5_0
3,EP/20% AEP,326.2,364.5,23.2,5.9,"['EP', '(0.2)AEP']",j.polymdegradstab.2019.07.005_5_0

File: 3.2 Consolidated View of Tabular Data/Data/3- Sample_Tables_CSV_Normalized/j.polymdegradstab.2019.07.005_6_0.csv
,Samples,TTI (s),Tp (s),PHRR (kW/m²),FIGRA (kW/m²s),THR (MJ/m²),PSPR (m²/s),TSP (m²),Char residue (wt%),Vectors,TTI (s)_err,Tp (s)_err,PHRR (kW/m²)_err,THR (MJ/m²)_err,PSPR (m²/s)_err,TSP (m²)_err,Char residue (wt%)_err,Ref
0,EP/20% AEP,50.0,105.0,1274.0,12.1,93.2,0.53,68.2,2.8,"['EP', '(0.2)AEP']",1.0,3.0,60.0,2.0,0.02,2.5,0.2,j.polymdegradstab.2019.07.005_6_0
1,EP/20% PA-AEP,82.0,95.0,708.0,7.5,41.9,0.27,13.1,35.2,"['EP', '(0.2)PA-AEP']",2.0,2.0,36.0,1.0,0.01,0.5,1.0,j.polymdegradstab.2019.07.005_6_0

File: 3.2 Consolidated View of Tabular Data/Data/3- Sample_Tables_CSV_Normalized/j.polymdegradstab.2019.108981_4_1.csv
,Samples,TTI (s),Tp (s),PHRR (kW/m²),FIGRA (kW/m²s),THR (MJ/m²),MARHE (kW/m²),PSPR (m²/s),TSP (m²),TSR (m²/m²),av-COY,av-EHC,Char residue (wt%),Vectors,Tp (s)_err,PHRR (kW/m²)_err,THR (MJ/m²)_err,PSPR (m²/s)_err,TSP (m²)_err,TSR (m²/m²)_err,av-COY_err,av-EHC_err,Char residue (wt%)_err,Ref
0,EP,60.0,130.0,1073.0,8.3,76.0,291.6,0.55,71.4,5241.0,0.095,21.1,10.2,['EP'],3.0,55.0,3.0,0.02,3.0,400.0,0.01,1.0,0.5,j.polymdegradstab.2019.108981_4_1
1,EP/18MAPPO,68.0,140.0,443.0,3.2,46.0,176.9,0.28,27.4,3015.0,0.094,19.3,31.6,"['EP', '(18)MAPPO']",4.0,20.0,2.0,0.01,1.0,200.0,0.01,1.0,1.5,j.polymdegradstab.2019.108981_4_1

File: 3.2 Consolidated View of Tabular Data/Data/3- Sample_Tables_CSV_Normalized/j.polymdegradstab.2019.108981_5_0.csv
,Samples,T5% (°C),Tmax (°C),Rate at Tmax (%/min),Residue (700 °C) (wt%),Vectors,Ref
0,EP,355.8,380.5,1.4,20.2,['EP'],j.polymdegradstab.2019.108981_5_0
1,EP/5MAPPO,309.5,372.7,0.84,25.2,"['EP', '(5)MAPPO']",j.polymdegradstab.2019.108981_5_0
2,EP/10MAPPO,290.1,369.2,0.78,27.1,"['EP', '(10)MAPPO']",j.polymdegradstab.2019.108981_5_0
3,EP/18MAPPO,285.1,359.2,0.66,23.6,"['EP', '(18)MAPPO']",j.polymdegradstab.2019.108981_5_0

File: 3.2 Consolidated View of Tabular Data/Data/3- Sample_Tables_CSV_Normalized/j.polymdegradstab.2020.109078_2_0.csv
,Samples,Composition (g) TGDDM,Composition (g) DDS,Composition (g) STZ,Composition (g) DOPO,STZ (wt%),DOPO (wt%),Vectors,Ref
0,EP,100.0,53.98,0.0,0.0,0.0,0.0,['EP'],j.polymdegradstab.2020.109078_2_0
1,EP/STZ2,100.0,53.98,3.14,0.0,2.0,0.0,"['EP', 'STZ(2)']",j.polymdegradstab.2020.109078_2_0
2,EP/STZ4,100.0,53.98,6.42,0.0,4.0,0.0,"['EP', 'STZ(4)']",j.polymdegradstab.2020.109078_2_0
3,EP/STZ6,100.0,53.98,9.83,0.0,6.0,0.0,"['EP', 'STZ(6)']",j.polymdegradstab.2020.109078_2_0
4,EP/DOPO4,100.0,53.98,0.0,6.42,0.0,4.0,"['EP', 'DOPO4']",j.polymdegradstab.2020.109078_2_0

File: 3.2 Consolidated View of Tabular Data/Data/3- Sample_Tables_CSV_Normalized/j.polymdegradstab.2020.109078_4_0.csv
,Samples,T5% (°C),Tmax (°C),Vmax (%/°C),CY600 (%),Tg (°C),Vectors,Ref
0,STZ,285.5,288.3,0.32,47.2,-,['STZ'],j.polymdegradstab.2020.109078_4_0
1,EP,327.9,400.2,1.16,26.5,255.3,['EP'],j.polymdegradstab.2020.109078_4_0
2,EP/STZ2,320.6,394.1,1.01,29.4,253.7,"['EP', 'STZ(2)']",j.polymdegradstab.2020.109078_4_0
3,EP/STZ4,308.7,391.7,0.86,33.3,252.1,"['EP', 'STZ(4)']",j.polymdegradstab.2020.109078_4_0
4,EP/STZ6,305.2,390.2,0.8,36.1,250.9,"['EP', 'STZ(6)']",j.polymdegradstab.2020.109078_4_0

File: 3.2 Consolidated View of Tabular Data/Data/3- Sample_Tables_CSV_Normalized/j.polymdegradstab.2020.109078_6_0.csv
,Samples,TTI (s),PHRR (kW/m²),Time PHRR (s),THR (MJ/m²),FGR (kW/m²s),EHC (MJ/kg),COY (kg/kg),CO₂Y (kg/kg),Residue (wt%),TSP (m²),Vectors,TTI (s)_err,PHRR (kW/m²)_err,Time PHRR (s)_err,THR (MJ/m²)_err,FGR (kW/m²s)_err,EHC (MJ/kg)_err,COY (kg/kg)_err,CO₂Y (kg/kg)_err,Residue (wt%)_err,TSP (m²)_err,Ref
0,EP,65.0,893.2,105.0,57.0,8.5,19.5,0.08,1.62,27.7,18.5,['EP'],4.0,51.3,3.0,3.2,0.7,0.5,0.02,0.07,2.2,0.6,j.polymdegradstab.2020.109078_6_0
1,EP/STZ2,62.0,794.4,105.0,49.5,7.6,18.1,0.11,1.48,32.4,16.6,"['EP', 'STZ(2)']",3.0,43.2,5.0,1.5,0.7,0.8,0.01,0.04,0.8,1.0,j.polymdegradstab.2020.109078_6_0
2,EP/STZ4,56.0,585.5,105.0,38.7,5.6,16.2,0.12,1.46,35.1,14.4,"['EP', 'STZ(4)']",5.0,27.5,5.0,2.6,0.5,0.4,0.02,0.02,0.4,0.7,j.polymdegradstab.2020.109078_6_0
3,EP/STZ6,51.0,513.8,103.0,34.8,5.3,15.5,0.14,1.41,36.7,13.3,"['EP', 'STZ(6)']",3.0,33.8,5.0,1.8,0.3,0.6,0.02,0.05,1.7,1.2,j.polymdegradstab.2020.109078_6_0

File: 3.2 Consolidated View of Tabular Data/Data/3- Sample_Tables_CSV_Normalized/j.polymdegradstab.2020.109078_9_0.csv
,Samples,Tensile strength (MPa),Elongation at break (%),Vectors,Tensile strength (MPa)_err,Elongation at break (%)_err,Ref
0,EP,52.8,3.3,['EP'],3.5,0.5,j.polymdegradstab.2020.109078_9_0
1,EP/STZ2,55.3,2.9,"['EP', 'STZ(2)']",4.1,0.3,j.polymdegradstab.2020.109078_9_0
2,EP/STZ4,59.2,2.7,"['EP', 'STZ(4)']",9.9,0.3,j.polymdegradstab.2020.109078_9_0
3,EP/STZ6,60.9,2.4,"['EP', 'STZ(6)']",3.7,0.4,j.polymdegradstab.2020.109078_9_0

File: 3.2 Consolidated View of Tabular Data/Data/3- Sample_Tables_CSV_Normalized/j.polymdegradstab.2020.109292_7_1.csv
,Samples,E (30°C) (Mpa),E'so MPa,E'140 MPa,E (Tg+50K) (Mpa),Tg (°C),tan 8 in Tg -,ve (mol.m-3).10³,Vectors,Ref
0,EP,1767.0,11.0,7.0,6.3,70.6,0.684,0.6,['EP'],j.polymdegradstab.2020.109292_7_1
1,20APP,2257.0,19.0,14.0,13.3,69.2,0.714,1.4,['(20)APP'],j.polymdegradstab.2020.109292_7_1
2,20LHP,2262.0,21.0,8.0,8.4,71.1,0.741,0.9,['(20)LHP'],j.polymdegradstab.2020.109292_7_1
3,20HS,2298.0,23.0,19.0,17.2,69.3,0.684,1.8,['(20)HS'],j.polymdegradstab.2020.109292_7_1
4,15HS/5LHP,2474.0,23.0,15.0,14.7,69.3,0.669,1.5,"['(15)HS', '(5)LHP']",j.polymdegradstab.2020.109292_7_1
5,10HS/10LHP,2214.0,19.0,11.0,11.3,68.9,0.693,1.2,"['(10)HS', '(10)LHP']",j.polymdegradstab.2020.109292_7_1
6,5HS/15LHP,2120.0,19.0,10.0,9.9,68.4,0.681,1.0,"['(5)HS', '(15)LHP']",j.polymdegradstab.2020.109292_7_1

File: 3.2 Consolidated View of Tabular Data/Data/3- Sample_Tables_CSV_Normalized/j.polymdegradstab.2020.109377_11_0.csv
,Samples,Tensile strength (MPa),Tensile strain (%),Modulus (MPa),Vectors,Tensile strength (MPa)_err,Tensile strain (%)_err,Modulus (MPa)_err,Ref
0,UPR,8.28,19.87,49.0,['UPR'],1.06,2.1,5.0,j.polymdegradstab.2020.109377_11_0
1,UPR/30SA,13.31,9.27,143.0,"['UPR', '(30)SA']",3.73,0.72,13.8,j.polymdegradstab.2020.109377_11_0
2,UPR/30ATH,15.54,8.08,192.0,"['UPR', '(30)ATH']",4.06,0.31,24.3,j.polymdegradstab.2020.109377_11_0
3,UPR/15ATH15SA,9.84,9.98,90.0,"['UPR', '15ATH15SA']",1.57,0.42,8.5,j.polymdegradstab.2020.109377_11_0

File: 3.2 Consolidated View of Tabular Data/Data/3- Sample_Tables_CSV_Normalized/j.polymdegradstab.2020.109377_14_0.csv
,Samples,T d at 95wt%,Td onset,Td max,Tdfinal,R wt% at 600°C,Vectors,Ref
0,UPR,188.0,275.0,325.0,400.0,1.8,['UPR'],j.polymdegradstab.2020.109377_14_0
1,UPR/30ATH,204.0,255.0,340.0,405.0,30.5,"['UPR', '(30)ATH']",j.polymdegradstab.2020.109377_14_0
2,UPR/30SA,190.0,278.0,340.0,415.0,6.8,"['UPR', '(30)SA']",j.polymdegradstab.2020.109377_14_0
3,UPR/15ATH15SA,215.0,305.0,355.0,430.0,18.1,"['UPR', '15ATH15SA']",j.polymdegradstab.2020.109377_14_0

File: 3.2 Consolidated View of Tabular Data/Data/3- Sample_Tables_CSV_Normalized/j.polymdegradstab.2020.109426_8_0.csv
,Samples,DGEBA (g),DDM (g),BPOPA (g),P content (wt%),UL-94,LOI (%),Vectors,LOI (%)_err,Ref
0,EP,100.0,25.0,0.0,0.0,No rating,26.2,['EP'],0.3,j.polymdegradstab.2020.109426_8_0
1,EP/POBDBI-0.5,100.0,25.0,8.96,0.5,V-1,32.5,"['EP', 'POBDBI(0.5)']",0.3,j.polymdegradstab.2020.109426_8_0
2,EP/POBDBI-0.75,100.0,25.0,13.96,0.75,V-1,35.5,"['EP', 'POBDBI(0.75)']",0.3,j.polymdegradstab.2020.109426_8_0
3,EP/POBDBI-1.0,100.0,25.0,19.32,1.0,V-0,36.5,"['EP', 'POBDBI(1.0)']",0.3,j.polymdegradstab.2020.109426_8_0

File: 3.2 Consolidated View of Tabular Data/Data/3- Sample_Tables_CSV_Normalized/j.polymdegradstab.2020.109479_6_0.csv
,Samples,PHRR (kW/m²),THR (MJ/m²),Residue (wt%),TTI (s),TSR (m²/m²),EHC (MJ/kg),Vectors,Residue (wt%)_err,TTI (s)_err,Ref
0,EP,138510.0,931.0,0.1,53.0,498515.0,22.1,['EP'],0.2,2.0,j.polymdegradstab.2020.109479_6_0
1,EP/APP,126710.0,62.0,32.5,34.0,3501.0,20.14,"['EP', 'APP']",1.0,1.0,j.polymdegradstab.2020.109479_6_0
2,EP/HPCA,12009.0,841.0,12.1,28.0,351213.0,21.7,"['EP', 'HPCA']",1.1,3.0,j.polymdegradstab.2020.109479_6_0
3,EP/APP/HPCA,3405.0,53.0,39.9,31.0,219410.0,17.7,"['EP', 'APP', 'HPCA']",1.3,1.0,j.polymdegradstab.2020.109479_6_0

File: 3.2 Consolidated View of Tabular Data/Data/3- Sample_Tables_CSV_Normalized/j.polymdegradstab.2021.109544_3_0.csv
,Samples,Composition(phr),Content of Cured EPs,DOPO-BAPh (wt%) DOPO-BAPh,Content of P (wt%),Vectors,Ref
0,EP,100.0,0.0,0.0,0.0,['EP'],j.polymdegradstab.2021.109544_3_0
1,5DOPO-BAPh/EP,100.0,5.0,3.79,0.26,"['(5)DOPO-BAPh', 'EP']",j.polymdegradstab.2021.109544_3_0
2,10DOPO-BAPh/EP,100.0,10.0,7.29,0.5,"['(10)DOPO-BAPh', 'EP']",j.polymdegradstab.2021.109544_3_0
3,15DOPO-BAPh/EP,100.0,15.0,10.6,0.71,"['(15)DOPO-BAPh', 'EP']",j.polymdegradstab.2021.109544_3_0
4,20DOPO-BAPh/EP,100.0,20.0,13.6,0.91,"['(20)DOPO-BAPh', 'EP']",j.polymdegradstab.2021.109544_3_0

File: 3.2 Consolidated View of Tabular Data/Data/3- Sample_Tables_CSV_Normalized/j.polymdegradstab.2021.109548_10_0.csv
,Samples,Tg (°C),E (50 °C) (MPa),E' (Tg + 40°C) (MPa),Ve (mol/m³),Vectors,Ref
0,EP,164.0,2273.0,49.5,4159.0,['EP'],j.polymdegradstab.2021.109548_10_0
1,EP/VFD-5,155.0,2486.0,45.4,3888.0,"['EP', 'VFD(5)']",j.polymdegradstab.2021.109548_10_0
2,EP/VFD-7.5,150.0,2668.0,36.8,3185.0,"['EP', 'VFD(7.5)']",j.polymdegradstab.2021.109548_10_0
3,EP/VFD-10,149.0,2510.0,36.9,3201.0,"['EP', 'VFD(10)']",j.polymdegradstab.2021.109548_10_0
4,EP/VFD-12.5,146.0,2407.0,31.2,2724.0,"['EP', 'VFD(12.5)']",j.polymdegradstab.2021.109548_10_0

File: 3.2 Consolidated View of Tabular Data/Data/3- Sample_Tables_CSV_Normalized/j.polymdegradstab.2021.109613_7_0.csv
,Samples,T1% (°C),T5% (°C),Tmax (°C),CY-exp (wt%),CY-cal (wt%),Vectors,Ref
0,EP,386.1,399.4,415.4,12.9,12.9,['EP'],j.polymdegradstab.2021.109613_7_0
1,8PCOF-EP,302.9,370.7,448.0,18.2,12.5,"['(8)PCOF', 'EP']",j.polymdegradstab.2021.109613_7_0
2,12PCOF-EP,292.7,357.9,425.0,21.3,12.3,"['(12)PCOF', 'EP']",j.polymdegradstab.2021.109613_7_0
3,12COF-EP,283.5,357.8,440.1,17.2,12.0,"['(12)COF', 'EP']",j.polymdegradstab.2021.109613_7_0

File: 3.2 Consolidated View of Tabular Data/Data/3- Sample_Tables_CSV_Normalized/j.polymdegradstab.2021.109629_5_0.csv
,Samples,Phosphorus content (%),T5% (°C),T1 (°C),T2 (°C),Rmax (wt%/°C),Residual (%),Tg (°C),LOI (%),Vectors,Ref
0,Neat epoxy resins,0.0,378.4,395.7,-,2.3,14.3,151.9,21.0,['EPs'],j.polymdegradstab.2021.109629_5_0
1,Cured d-FREP,0.22,346.3,384.1,507.4,0.4,28.5,192.9,40.0,"['Curedd', 'FREP']",j.polymdegradstab.2021.109629_5_0
2,DOPO-EP1 [40],8.0,330.0,-,-,-,24.2,145.0,46.0,"['DOPO', 'EP1']",j.polymdegradstab.2021.109629_5_0
3,DOPO-EP2 [40],4.4,338.0,-,-,-,18.0,131.0,38.5,"['DOPO', 'EP2']",j.polymdegradstab.2021.109629_5_0
4,EADI-P4.4 [12],4.4,288.5,-,-,-,6.5,101.9,22.8,"['EADI', 'P(4.4)']",j.polymdegradstab.2021.109629_5_0
5,PPR-EP [41],4.1,360.0,-,-,-,16.7,109.0,30.1,"['PPR', 'EP']",j.polymdegradstab.2021.109629_5_0

File: 3.2 Consolidated View of Tabular Data/Data/3- Sample_Tables_CSV_Normalized/j.polymdegradstab.2021.109715_5_1.csv
,Samples,Tg (°C),E (30 °C) (MPa),E (Tg+30°C) (MPa),Ue (mol/m³),Vectors,Ref
0,EP,151.0,1896.2,15.0,1.32,['EP'],j.polymdegradstab.2021.109715_5_1
1,EP/Tetra-DOPO-2.5,165.0,1850.3,18.0,1.54,"['EP', 'Tetra-DOPO(2.5)']",j.polymdegradstab.2021.109715_5_1
2,EP/Tetra-DOPO-5.0,161.0,1962.1,16.7,1.44,"['EP', 'Tetra-DOPO(5.0)']",j.polymdegradstab.2021.109715_5_1

File: 3.2 Consolidated View of Tabular Data/Data/3- Sample_Tables_CSV_Normalized/j.polymdegradstab.2021.109715_7_0.csv
,Samples,tig (s+2),PHRR (kW/m²),THR (MJ/m²),TSP (m²),EHC (MJ/kg),Residue (wt%),Vectors,Ref
0,EP,57.0,968.0,157.5,33.2,29.3,5.2,['EP'],j.polymdegradstab.2021.109715_7_0
1,EP/Tetra-DOPO-2.5,50.0,805.0,135.7,31.4,26.2,6.9,"['EP', 'Tetra-DOPO(2.5)']",j.polymdegradstab.2021.109715_7_0
2,EP/Tetra-DOPO-5.0,48.0,725.0,128.0,28.6,25.7,7.9,"['EP', 'Tetra-DOPO(5.0)']",j.polymdegradstab.2021.109715_7_0

File: 3.2 Consolidated View of Tabular Data/Data/3- Sample_Tables_CSV_Normalized/j.progpolymsci.2021.101366_9_0.csv
,Samples,Curing agent,P content (wt%),LOI (%),UL-94,Tg (°C),CY (wt%),Ref.,Vectors,Ref
0,BPHPPO-EP,DDS,7.79,34.0,/,/,51.8,68.0,"['BPHPPO', 'EP']",j.progpolymsci.2021.101366_9_0
1,EP1,DDM,6.5,31.4,V-0,183.0,53.0,71.0,['EP1'],j.progpolymsci.2021.101366_9_0
2,EP2,DDM,7.18,32.8,V-0,214.0,58.0,71.0,['EP2'],j.progpolymsci.2021.101366_9_0
3,BEU-EP,DDM,5.18,38.4,V-0,112.0,23.4,74.0,"['BEU', 'EP']",j.progpolymsci.2021.101366_9_0

File: 3.2 Consolidated View of Tabular Data/Data/3- Sample_Tables_CSV_Normalized/j.progpolymsci.2021.101366_9_1.csv
,Samples,Curing agent,P (wt%),LOI (%),UL-94,Tg (°C),CY (%),Ref.,Vectors,Ref
0,DE-,DDS,2.49,30.0,0.0,124.0,18.7,53.0,"['DE', '']",j.progpolymsci.2021.101366_9_1
1,1,PN,2.23,27.0,0.0,117.0,20.7,,['1'],j.progpolymsci.2021.101366_9_1
2,DE-,DDS,4.5,32.0,0.0,254.0,32.0,54.0,"['DE', '']",j.progpolymsci.2021.101366_9_1
3,2,PN,4.8,34.0,0.0,181.0,37.0,,['2'],j.progpolymsci.2021.101366_9_1
4,,DICY,7.2,36.0,0.0,198.0,28.0,,[''],j.progpolymsci.2021.101366_9_1
5,DE-,DDS,2.89,32.0,0.0,/,/,55.0,"['DE', '']",j.progpolymsci.2021.101366_9_1
6,3,PN,2.89,32.0,0.0,/,,,['3'],j.progpolymsci.2021.101366_9_1
7,DE-4,DDS,2.2,/,0.0,143.0,27.5,56.0,['DE(4)'],j.progpolymsci.2021.101366_9_1
8,DE-5,DDS,2.24,/,0.0,140.0,27.8,56.0,['DE(5)'],j.progpolymsci.2021.101366_9_1
9,DE-,DDS,3.63,33.0,0.0,178.0,29.5,57.0,"['DE', '']",j.progpolymsci.2021.101366_9_1
10,6,PN,3.29,28.0,0.0,155.0,41.0,,['6'],j.progpolymsci.2021.101366_9_1
11,,DICY,3.83,38.0,0.0,169.0,27.9,,[''],j.progpolymsci.2021.101366_9_1
12,TGDDM + DPBAEP,DDS,0.5,33.4,0.0,244.0,4.2,58.0,['TGDDM+DPBAEP'],j.progpolymsci.2021.101366_9_1

File: 3.2 Consolidated View of Tabular Data/Data/3- Sample_Tables_CSV_Normalized/j.progpolymsci.2021.101366_9_2.csv
,Samples,Curing agent,P content (wt%),LOI (%),UL-94,Tg (°C),CY (%),Ref.,Vectors,Ref
0,CE-,DDM,2.4,28.5,1.0,137.5,23.5,62.0,"['CE', '']",j.progpolymsci.2021.101366_9_2
1,1,DICY,2.52,31.2,0.0,133.8,42.4,,['1'],j.progpolymsci.2021.101366_9_2
2,,PN,2.18,33.5,0.0,144.6,56.2,,[''],j.progpolymsci.2021.101366_9_2
3,,PMDA,2.38,32.9,0.0,138.2,54.6,,[''],j.progpolymsci.2021.101366_9_2
4,CE-,DDM,/,31.6,0.0,156.6,26.68,63.0,"['CE', '']",j.progpolymsci.2021.101366_9_2
5,2,DICY,,32.4,0.0,159.2,33.24,,['2'],j.progpolymsci.2021.101366_9_2
6,,PN,,30.2,0.0,166.5,37.72,,[''],j.progpolymsci.2021.101366_9_2
7,CE-,MeTHPA,,36.5,0.0,156.8,42.19,64.0,"['CE', '']",j.progpolymsci.2021.101366_9_2
8,3,DDM,,39.2,0.0,166.1,42.85,,['3'],j.progpolymsci.2021.101366_9_2
9,,PN,,38.7,0.0,170.4,48.32,,[''],j.progpolymsci.2021.101366_9_2
10,CE-,DDS,,32.5,0.0,159.8,38.48,65.0,"['CE', '']",j.progpolymsci.2021.101366_9_2
11,4,DDM,,31.1,0.0,157.7,31.01,,['4'],j.progpolymsci.2021.101366_9_2
12,,PN,/,30.8,0.0,164.6,36.3,,[''],j.progpolymsci.2021.101366_9_2
13,CTP-,DDM,5.8,33.5,0.0,167.0,39.0,66.0,"['CTP', '']",j.progpolymsci.2021.101366_9_2
14,EP,DDS,5.6,34.3,0.0,/,,,['EP'],j.progpolymsci.2021.101366_9_2
15,,mPDA,6.4,31.8,0.0,/,,,[''],j.progpolymsci.2021.101366_9_2

File: 3.2 Consolidated View of Tabular Data/Data/3- Sample_Tables_CSV_Normalized/pj.2011.140_3_1.csv
,Samples,Young's modulus (GPa),Flexural modulus (GPa),Vectors,Young's modulus (GPa)_err,Flexural modulus (GPa)_err,Ref
0,"CL-O, MST-60, ST-30",0.79,3.3,"['CL', 'O,MST', '(60),ST30']",0.312,1.135,pj.2011.140_3_1
1,"CL-0.5, MST-60, ST-30",1.18,6.98,"['CL', '(0.5),MST', '(60),ST30']",0.438,0.302,pj.2011.140_3_1
2,"CL-1, MST-60, ST-30",1.92,6.93,"['CL', '(1),MST', '(60),ST30']",0.215,0.232,pj.2011.140_3_1
3,"CL-2, MST-60, ST-30",1.93,5.35,"['CL', '(2),MST', '(60),ST30']",0.064,0.736,pj.2011.140_3_1
4,"CL-2, MST-120, ST-30",2.12,6.5,"['CL', '(2),MST', '(120),ST30']",0.131,0.328,pj.2011.140_3_1
5,"CL-2, MST-180, ST-30",2.0,6.75,"['CL', '(2),MST', '(180),ST30']",0.121,0.284,pj.2011.140_3_1
6,"CL-2, MST-120, ST-15",1.91,5.73,"['CL', '(2),MST', '(120),ST15']",0.104,0.325,pj.2011.140_3_1
7,"CL-2, MST-120, ST-45",2.06,6.75,"['CL', '(2),MST', '(120),ST45']",0.073,0.179,pj.2011.140_3_1

File: 3.2 Consolidated View of Tabular Data/Data/3- Sample_Tables_CSV_Normalized/pj.2011.140_3_2.csv
,Samples,Young's modulus (GPa),Flexural modulus (GPa),Vectors,Young's modulus (GPa)_err,Flexural modulus (GPa)_err,Ref
0,"CL-0, MST-60, ST-30",0.79,3.3,"['CL', '(0),MST', '(60),ST30']",0.312,1.135,pj.2011.140_3_2
1,"CL-0.5, MST-60, ST-30",1.69,7.7,"['CL', '(0.5),MST', '(60),ST30']",0.188,0.283,pj.2011.140_3_2
2,"CL-1, MST-60, ST-30",1.91,6.72,"['CL', '(1),MST', '(60),ST30']",0.317,0.207,pj.2011.140_3_2
3,"CL-2, MST-60, ST-30",1.96,7.41,"['CL', '(2),MST', '(60),ST30']",0.208,0.564,pj.2011.140_3_2
4,"CL-2, MST-120, ST-30",2.3,7.0,"['CL', '(2),MST', '(120),ST30']",0.135,0.745,pj.2011.140_3_2
5,"CL-2, MST-180, ST-30",2.02,8.08,"['CL', '(2),MST', '(180),ST30']",0.364,1.284,pj.2011.140_3_2
6,"CL-2, MST-120, ST-15",2.01,5.49,"['CL', '(2),MST', '(120),ST15']",0.118,0.249,pj.2011.140_3_2
7,"CL-2, MST-120, ST-45",2.11,6.49,"['CL', '(2),MST', '(120),ST45']",0.192,0.163,pj.2011.140_3_2

File: 3.2 Consolidated View of Tabular Data/Data/3- Sample_Tables_CSV_Normalized/s0014-3057(01)00246-4_6_0.csv
,Samples,Phosphorus content (%),Nitrogen content (%),Aromatic content (%),Tg (°C),Vectors,Ref
0,D230/BE188,0.0,2.85,30.9,69.0,"['D230', 'BE188']",s0014-3057(01)00246-4_6_0
1,EDA/BE188,0.0,3.45,37.4,85.0,"['EDA', 'BE188']",s0014-3057(01)00246-4_6_0
2,PDA/BE188,0.0,3.74,50.8,112.0,"['PDA', 'BE188']",s0014-3057(01)00246-4_6_0
3,DDM/BE188,0.0,2.95,47.9,133.0,"['DDM', 'BE188']",s0014-3057(01)00246-4_6_0
4,D230/NPES-901,0.0,1.34,24.6,85.0,"['D230', 'NPES-901']",s0014-3057(01)00246-4_6_0
5,EDA/NPES-901,0.0,1.37,26.7,89.0,"['EDA', 'NPES-901']",s0014-3057(01)00246-4_6_0
6,PDA/NPES-901,0.0,1.67,24.6,100.0,"['PDA', 'NPES-901']",s0014-3057(01)00246-4_6_0
7,DDM/NPES-901,0.0,1.27,25.1,114.0,"['DDM', 'NPES-901']",s0014-3057(01)00246-4_6_0
8,DCPD230/BE188,2.58,4.2,26.6,45.0,"['DCPD230', 'BE188']",s0014-3057(01)00246-4_6_0
9,DCPPDA/BE188,2.77,4.51,53.0,91.0,"['DCPPDA', 'BE188']",s0014-3057(01)00246-4_6_0
10,PPDCD230/BE188,2.32,3.28,28.5,72.0,"['D230', 'BE188']",s0014-3057(01)00246-4_6_0
11,PPDCPDA/BE188,2.5,4.5,55.1,120.0,"['PPDCPDA', 'BE188']",s0014-3057(01)00246-4_6_0
12,DCPD230/NPES-901,1.38,2.26,20.7,68.0,"['DCPD230', 'NPES-901']",s0014-3057(01)00246-4_6_0
13,DCPPDA/NPES-901,3.18,3.12,36.8,94.0,"['DCPPDA', 'NPES-901']",s0014-3057(01)00246-4_6_0
14,PPDCD230/NPES-901,1.13,2.17,21.3,78.0,"['D230', 'NPES-901']",s0014-3057(01)00246-4_6_0
15,PPDCPDA/NPES-901,2.35,3.75,29.2,95.0,"['PPDCPDA', 'NPES-901']",s0014-3057(01)00246-4_6_0
16,D230/GDP,4.83,1.34,36.4,64.0,"['D230', 'GDP']",s0014-3057(01)00246-4_6_0
17,EDA/GDP,5.23,1.37,39.4,60.0,"['EDA', 'GDP']",s0014-3057(01)00246-4_6_0
18,PDA/GDP,4.8,1.67,36.2,79.0,"['PDA', 'GDP']",s0014-3057(01)00246-4_6_0
19,DDM/GDP,4.9,1.27,37.0,82.0,"['DDM', 'GDP']",s0014-3057(01)00246-4_6_0
20,DCPD230/GDP,5.44,2.26,30.6,61.0,"['DCPD230', 'GDP']",s0014-3057(01)00246-4_6_0
21,DCPPDA/GDP,6.19,3.12,39.6,62.0,"['DCPPDA', 'GDP']",s0014-3057(01)00246-4_6_0
22,PPDCD230/GDP,5.31,2.17,31.5,55.0,"['D230', 'GDP']",s0014-3057(01)00246-4_6_0
23,PPDCPDA/GDP,5.96,3.75,37.5,65.0,"['PPDCPDA', 'GDP']",s0014-3057(01)00246-4_6_0
24,D230/BE188/GDP(1:1),2.23,2.12,33.4,75.0,"['(230)', 'GDP(1:1188']",s0014-3057(01)00246-4_6_0
25,EDA/BE188/GDP(1:1),2.68,2.43,38.4,85.0,"['EDA(1)', 'BE188', 'GDP1']",s0014-3057(01)00246-4_6_0
26,PDA/BE188/GDP(1:1),2.2,2.78,48.2,109.0,"['PDA(1)', 'BE188', 'GDP1']",s0014-3057(01)00246-4_6_0
27,DDM/BE188/GDP(1:1)a,2.15,2.86,48.1,112.0,"['DDM1', 'BE188', 'GDP1']",s0014-3057(01)00246-4_6_0
28,D230/BE188/GDP(1:2)a,2.71,2.47,32.3,59.0,"['(230)', 'GDP(1:2188']",s0014-3057(01)00246-4_6_0
29,EDA/BE188/GDP(1:2)a,3.25,2.08,38.7,93.0,"['EDA(1)', 'BE188', 'GDP2']",s0014-3057(01)00246-4_6_0
30,PDA/BE188/GDP(1:2)a,2.86,2.43,47.4,101.0,"['PDA(1)', 'BE188', 'GDP2']",s0014-3057(01)00246-4_6_0
31,DDM/BE188/GDP(1:2)a,2.95,1.88,45.4,109.0,"['DDM1', 'BE188', 'GDP2']",s0014-3057(01)00246-4_6_0
