Repository: AMETHYST-2025/CCASL

# CCASL

## Overview
***

This overview displays the main sections of CCASL, known as:
- [ ] 3.1 From Domain Knowledge to a Corpus of PDF Documents (A,B)
- [ ] 3.2 Creation of a Consolidated View of the Publications' Relevant Tables (C)
- [ ] 3.3 Counterexample Detection with g3-Relaxed Equality on Adesit (D)
***

## 3.1 PDF Document Acquisition

The first step is the creation of a PDF database related to your study. 
In this application, parameters have been set in the Python files. 
A sample of the downloaded PDFs is provided in the 'Data Samples' folder.
- [ ] `Approach_a_Journal.py` : Publications extracted from 11 target journals
- [ ] `Approach_b_GoogleScholar.py` : exploits google scholar
- [ ] `Data_Samples` : Sample of 682 PDFs (Approach-a) over 3400, and all the 682 of (approach-b), download [here](https://zenodo.org/records/15115892).
```
python3.9 file.py
```
***

## 3.2 Consolidated View of Tabular Data

This is the most important part of the work because it contains the programs for extraction, relevance recommendation, table normalization, and data integration. 
These programs can be executed in the following order
- [ ] `Table_Extraction.py`: Captures all the tables in a PDF.
- [ ] `Recommendation.py`: Classifies images of tables based on their relevance using keywords.
- [ ] `textract.py` : Contains the code for image preprocessing, and the connection to the Amazon Textract API, but we recommend using the web interface, which also offers a free trial [AWSTextract](https://aws.amazon.com/fr/textract/).
- [ ] `Normalization.py` & `Samples_Normalization.py`: A global rule-based program designed to normalize certain frequent attributes (e.g., chemical properties) in epoxy-amine publications.
- [ ]  `RNN_column_name.py` : A machine learning-based approach for attribute name normalization using RNN.
- [ ] `ChemDataExtractor.py`: is use in `Normalization.py` to detect acronym and abbreviation, notably 'EP' which is usually describe in "Experimental and method".
- [ ] `Data_Integration.py`: Creates an integrated view of the case study from the paper (V(EA), SM_bf, SM_af, Tg).
- [ ] `Data`: Contains samples of intermediate results, more data is given on [zotero](https://zenodo.org/records/15115892).
***

## 3.3 CounterExample detection

- [ ] The file `Tg_SM.xlsx` contains the results of `Data_Integration.py`, after manual cleaning and completing, the results are save in: `Tg_SM_clean.xlsx`.
- [ ] Use the file `Tg_SM_clean.csv` to visualize counterexamples on [ADESIT](https://adesit.liris.cnrs.fr/).
- [ ] The file `CCASL_counterexamples.xlsx` Contains highlighted counterexamples for the following parameters: ε_bf = 330 MPa, ε_af = 8 MPa, and ε_Tg = 12°C.

***

## Associated paper
(preprint) Aymar TCHAGOUE, Véronique EGLIN, Sébastien PRUVOST, Jean-Marc PETIT, Jannick DUCHET-RUMEAU, Jean-Francois GERARD. "CCASL: Counterexamples to Comparative Analysis of Scientific Literature - Application to Polymers." *Journal of Intelligent Information Systems* [10.21203/rs.3.rs-6074889/v1](https://doi.org/10.21203/rs.3.rs-6074889/v1).

# 3.2 Consolidated View of Tabular Data

This is the most important part of the work because it contains the programs for extraction, relevance recommendation, table normalization, and data integration. 
These programs can be executed in the following order
- [ ] `Table_Extraction.py`: Captures all the tables in a PDF.
- [ ] `Recommendation.py`: Classifies images of tables based on their relevance using keywords.
- [ ] `textract.py` : Contains the code for image preprocessing, and the connection to the Amazon Textract API, but we recommend using the web interface, which also offers a free trial. [AWSTextract](https://aws.amazon.com/fr/textract/)
- [ ] `Normalization.py` & `Samples_Normalization.py`: A global rule-based program designed to normalize certain frequent attributes (e.g., chemical properties) in epoxy-amine publications. 
- [ ]  `RNN_column_name.py` : A machine learning-based approach for attribute name normalization using RNN.
- [ ] `ChemDataExtractor.py`: is use in `Normalization.py` to detect acronym and abbreviation, notably 'EP' which is usually describe in "Experimental and method"
- [ ] `Data_Integration.py`: Creates an integrated view of the case study from the paper (V(EA), SM_bf, SM_af, Tg).
- [ ] `Data`: Contains samples of intermediate results, more data is given on [zotero](https://zenodo.org/records/15115892)

File: 3.2 Consolidated View of Tabular Data/Data/3- Sample_Tables_CSV_Normalized/j.compositesb.2020.108601_6_0.csv
,Samples,LOI (%),UL-94,PHRR (kW/m²),THR (MJ/m²),FPI (m²s/kW),FGR (kW/m²s),TSP (m²),PSPR (m²/s),AEHC (MJ/kg),RWB (%),Vectors,PHRR (kW/m²)_err,THR (MJ/m²)_err,FPI (m²s/kW)_err,FGR (kW/m²s)_err,TSP (m²)_err,PSPR (m²/s)_err,AEHC (MJ/kg)_err,RWB (%)_err,Ref
0,EP/BIM-10,21.5,NR,1335.0,95.0,0.03,12.4,26.5,0.348,24.2,3.9,"['EP', 'BIM(10)']",20.0,3.2,0.001,0.5,1.0,0.012,0.3,0.1,j.compositesb.2020.108601_6_0
1,EP/BICP-12,33.5,V-0,403.0,62.0,0.072,3.5,24.4,0.209,23.8,21.1,"['EP', 'BICP(12)']",10.0,1.5,0.003,0.2,0.9,0.008,0.3,0.4,j.compositesb.2020.108601_6_0
2,EP/DOPO/BICP- 7,34.2,V-0,403.0,53.4,0.097,3.1,16.7,0.168,16.0,18.9,"['EP', 'DOPO', 'BICP(7)']",12.0,1.8,0.003,0.2,0.7,0.006,0.6,0.5,j.compositesb.2020.108601_6_0
3,EP/DOPO/BICP- 11,38.3,V-0,354.0,44.8,0.101,2.6,13.1,0.125,14.6,20.8,"['EP', 'DOPO', 'BICP(11)']",17.0,1.9,0.004,0.1,0.4,0.004,0.5,0.8,j.compositesb.2020.108601_6_0
4,EP/DOPO/BICP- 15,36.1,V-0,389.0,54.8,0.085,3.6,15.9,0.154,18.4,21.8,"['EP', 'DOPO', 'BICP(15)']",15.0,1.7,0.002,0.1,0.6,0.007,0.7,0.6,j.compositesb.2020.108601_6_0

File: 3.2 Consolidated View of Tabular Data/Data/3- Sample_Tables_CSV_Normalized/j.compscitech.2018.10.013_5_0.csv
,Samples,O (MPa),E (GPa),K (kJ/m³),"E, (%)",Of (MPa),Ef (GPa),Etot (J),Ef (%),Vectors,O (MPa)_err,E (GPa)_err,K (kJ/m³)_err,"E, (%)_err",Of (MPa)_err,Ef (GPa)_err,Etot (J)_err,Ef (%)_err,Ref
0,neat epoxy,55.3,1.68,1723.0,5.8,134.7,4.11,0.21,3.3,['EP'],4.6,0.16,172.0,0.4,14.2,0.17,0.06,0.4,j.compscitech.2018.10.013_5_0
1,0.1%fANFsEP,74.3,2.19,2516.0,6.3,154.1,3.63,0.49,4.3,['(0.001)fANFsEP'],11.5,0.1,588.0,0.7,6.7,0.19,0.07,0.3,j.compscitech.2018.10.013_5_0
2,0.2%fANFs/EP,76.1,2.04,2840.0,7.2,161.2,3.66,0.57,4.4,"['(0.002)fANFs', 'EP']",8.8,0.14,775.0,1.1,9.1,0.23,0.06,0.3,j.compscitech.2018.10.013_5_0
3,0.5%fANFs/EP,82.4,2.0,3152.0,7.2,164.5,3.71,0.65,4.5,"['(0.005)fANFs', 'EP']",7.5,0.19,660.0,0.9,8.6,0.17,0.16,0.4,j.compscitech.2018.10.013_5_0
4,1.0%fANFs/EP,87.7,2.0,3646.0,7.9,173.6,4.08,0.52,4.3,"['(0.01)fANFs', 'EP']",7.3,0.09,704.0,1.0,7.3,0.33,0.08,0.4,j.compscitech.2018.10.013_5_0
5,1.5%fANFs/EP,68.3,1.71,2548.0,7.5,154.0,3.71,0.5,4.2,"['(0.015)fANFs', 'EP']",5.2,0.12,326.0,0.7,12.8,0.12,0.1,0.3,j.compscitech.2018.10.013_5_0

File: 3.2 Consolidated View of Tabular Data/Data/3- Sample_Tables_CSV_Normalized/j.compscitech.2019.107748_5_0.csv
,Samples,TTI (s),PHRR (kW/m²),THR (MJ/m²),pSPR (m ² superscript(1)),TSP (m²),Char residue (wt%),Vectors,TTI (s)_err,PHRR (kW/m²)_err,THR (MJ/m²)_err,TSP (m²)_err,Char residue (wt%)_err,Ref
0,EP,93.0,975.0,99.0,0.2404,29.7,14.0,['EP'],3.0,14.0,3.0,5.0,0.6,j.compscitech.2019.107748_5_0
1,EP/1 wt%FePP,86.0,759.0,84.0,0.2042,22.9,20.8,"['EP', '(0.01)FePP']",3.0,16.0,3.0,4.5,1.3,j.compscitech.2019.107748_5_0
2,EP/2 wt%FePP,78.0,691.0,74.0,0.1878,19.3,22.0,"['EP', '(0.02)FePP']",2.0,12.0,1.5,3.0,0.9,j.compscitech.2019.107748_5_0
3,EP/4 wt%FePP,80.0,560.0,73.0,0.1621,19.8,25.3,"['EP', '(0.04)FePP']",1.0,18.0,3.0,3.0,1.4,j.compscitech.2019.107748_5_0
4,EP/6 wt%FePP,80.0,476.0,72.0,0.1406,17.9,26.9,"['EP', '(0.06)FePP']",3.0,11.0,2.0,2.0,0.7,j.compscitech.2019.107748_5_0

File: 3.2 Consolidated View of Tabular Data/Data/3- Sample_Tables_CSV_Normalized/j.polymdegradstab.2016.01.005_9_1.csv
,Samples,TTI (s),FO(s),PHRR (kW/m²),THR (MJ/m²),TSR (m²/m²),CY/wt%,Vectors,TTI (s)_err,FO(s)_err,PHRR (kW/m²)_err,THR (MJ/m²)_err,TSR (m²/m²)_err,Ref
0,UP,34.0,144.0,1143.0,80.0,3868.0,1.0,['UP'],0.0,1.0,15.0,1.0,89.0,j.polymdegradstab.2016.01.005_9_1
1,70/30 UP/VB-novolac (no additional styrene),32.0,174.0,800.0,70.0,3672.0,11.6,"['(0.7)', 'VB-novolac(noadditionalstyrene(0.3)']",4.0,2.0,19.0,0.0,50.0,j.polymdegradstab.2016.01.005_9_1
2,50/50 UP/VB-novolac (15 wt% additional styrene),20.0,154.0,720.0,65.0,3348.0,12.6,"['(0.5)', 'VB-novolac((0.15)additionalstyrene50']",1.0,6.0,80.0,5.0,210.0,j.polymdegradstab.2016.01.005_9_1
3,50/50 UP/VB-novolac (30 wt% additional styrene),24.0,152.0,895.0,67.0,3624.0,13.3,"['(0.5)', 'VB-novolac((0.3)additionalstyrene50']",6.0,19.0,113.0,9.0,309.0,j.polymdegradstab.2016.01.005_9_1
4,VB-novolac (no added styrene),29.0,160.0,611.0,52.0,2888.0,32.5,['VB-novolac(noaddedstyrene)'],1.0,8.0,43.0,3.0,78.0,j.polymdegradstab.2016.01.005_9_1

File: 3.2 Consolidated View of Tabular Data/Data/3- Sample_Tables_CSV_Normalized/s0014-3057(01)00246-4_8_0.csv
,Samples,P (%),Aromatic (%),TGA in N₂ 5% loss (°C),TGA in N₂ 850 °C residue (%),TGA in air 5% loss (°C),TGA in air 850 °C residue (%),LOI,(OI)m,Vectors,Ref
0,D230/BE188,0.0,30.9,322.0,1.9,282.0,0.0,18.0,-,"['D230', 'BE188']",s0014-3057(01)00246-4_8_0
1,EDA/BE188,0.0,37.4,326.0,3.0,303.0,0.0,19.0,-,"['EDA', 'BE188']",s0014-3057(01)00246-4_8_0
2,PDA/BE188,0.0,50.8,292.0,8.5,274.0,0.0,21.0,-,"['PDA', 'BE188']",s0014-3057(01)00246-4_8_0
3,DDM/BE188,0.0,47.9,355.0,18.9,360.0,0.0,23.0,-,"['DDM', 'BE188']",s0014-3057(01)00246-4_8_0
4,D230/NPES-901,0.0,24.6,340.0,5.4,248.0,0.0,18.0,-,"['D230', 'NPES-901']",s0014-3057(01)00246-4_8_0
5,EDA/NPES-901,0.0,26.7,337.0,6.2,239.0,0.0,19.0,-,"['EDA', 'NPES-901']",s0014-3057(01)00246-4_8_0
6,PDA/NPES-901,0.0,24.6,324.0,12.5,263.0,0.0,22.0,-,"['PDA', 'NPES-901']",s0014-3057(01)00246-4_8_0
7,DDM/NPES-901,0.0,25.1,355.0,13.3,286.0,0.0,23.0,-,"['DDM', 'NPES-901']",s0014-3057(01)00246-4_8_0
8,DCPD230/BE188,2.58,26.6,215.0,13.9,172.0,0.0,23.0,15.5,"['DCPD230', 'BE188']",s0014-3057(01)00246-4_8_0
9,DCPPDA/BE188,2.77,53.0,206.0,28.8,253.0,14.4,28.0,17.0,"['DCPPDA', 'BE188']",s0014-3057(01)00246-4_8_0
10,PPDCD230/BE188,2.32,28.5,250.0,6.5,211.0,2.9,21.0,14.8,"['D230', 'BE188']",s0014-3057(01)00246-4_8_0
11,PPDCPDA/BE188,2.5,55.1,291.0,24.6,287.0,4.6,27.0,15.9,"['PPDCPDA', 'BE188']",s0014-3057(01)00246-4_8_0
12,DCPD230/NPES-901,1.38,20.7,286.0,17.7,288.0,0.0,23.0,11.6,"['DCPD230', 'NPES-901']",s0014-3057(01)00246-4_8_0
13,DCPPDA/NPES-901,3.18,36.8,243.0,25.3,245.0,3.8,27.0,17.6,"['DCPPDA', 'NPES-901']",s0014-3057(01)00246-4_8_0
14,PPDCD230/NPES-901,1.13,21.3,286.0,12.6,280.0,0.0,22.0,10.5,"['D230', 'NPES-901']",s0014-3057(01)00246-4_8_0
15,PPDCPDA/NPES-901,2.35,29.2,288.0,21.3,298.0,1.2,26.0,15.3,"['PPDCPDA', 'NPES-901']",s0014-3057(01)00246-4_8_0
16,D230/GDP,4.83,36.4,241.0,16.6,248.0,7.0,28.0,21.8,"['D230', 'GDP']",s0014-3057(01)00246-4_8_0
17,EDA/GDP,5.23,39.4,224.0,17.2,239.0,12.2,28.0,22.7,"['EDA', 'GDP']",s0014-3057(01)00246-4_8_0
18,PDA/GDP,4.8,36.2,283.0,26.8,263.0,18.2,30.0,22.5,"['PDA', 'GDP']",s0014-3057(01)00246-4_8_0
19,DDM/GDP,4.9,37.0,262.0,25.3,286.0,13.6,31.0,22.6,"['DDM', 'GDP']",s0014-3057(01)00246-4_8_0
20,DCPD230/GDP,5.44,30.6,257.0,21.8,262.0,8.3,30.0,23.3,"['DCPD230', 'GDP']",s0014-3057(01)00246-4_8_0
21,DCPPDA/GDP,6.19,39.6,232.0,29.9,236.0,12.0,32.0,25.5,"['DCPPDA', 'GDP']",s0014-3057(01)00246-4_8_0
22,PPDCD230/GDP,5.31,31.5,250.0,18.1,239.0,12.4,29.0,22.8,"['D230', 'GDP']",s0014-3057(01)00246-4_8_0
23,PPDCPDA/GDP,5.96,37.5,205.0,22.6,205.0,13.4,30.0,24.4,"['PPDCPDA', 'GDP']",s0014-3057(01)00246-4_8_0
24,D230/BE188/GDP(1:1),2.23,33.4,254.0,10.3,243.0,0.0,23.0,14.6,"['(230)', 'GDP(1:1188']",s0014-3057(01)00246-4_8_0
25,EDA/BE188/GDP(1:1)a,2.68,38.4,275.0,14.6,272.0,0.0,22.0,16.0,"['EDA(1)', 'BE188', 'GDP1']",s0014-3057(01)00246-4_8_0
26,PDA/BE188/GDP(1:1),2.2,48.2,281.0,24.6,273.0,0.0,25.0,14.8,"['PDA(1)', 'BE188', 'GDP1']",s0014-3057(01)00246-4_8_0
27,DDM/BE188/GDP(1:1)a,2.15,48.1,297.0,20.6,292.0,0.0,26.0,14.7,"['DDM1', 'BE188', 'GDP1']",s0014-3057(01)00246-4_8_0
28,D230/BE188/GDP(1:2)a,2.71,32.3,257.0,12.3,220.0,0.0,22.0,16.0,"['(230)', 'GDP(1:2188']",s0014-3057(01)00246-4_8_0
29,EDA/BE188/GDP(1:2),3.25,38.7,256.0,13.4,228.0,4.3,25.0,17.8,"['EDA(1)', 'BE188', 'GDP2']",s0014-3057(01)00246-4_8_0
30,PDA/BE188/GDP(1:2)a,2.86,47.4,296.0,24.8,286.0,0.0,26.0,17.3,"['PDA(1)', 'BE188', 'GDP2']",s0014-3057(01)00246-4_8_0
31,DDM/BE188/GDP(1:2)a,2.95,45.4,297.0,23.1,304.0,0.2,27.0,17.7,"['DDM1', 'BE188', 'GDP2']",s0014-3057(01)00246-4_8_0
