Repository: AMETHYST-2025/CCASL

# CCASL

## Overview
***

This overview displays the main sections of CCASL, known as:
- [ ] 3.1 From Domain Knowledge to a Corpus of PDF Documents (A,B)
- [ ] 3.2 Creation of a Consolidated View of the Publications' Relevant Tables (C)
- [ ] 3.3 Counterexample Detection with g3-Relaxed Equality on Adesit (D)
***

## 3.1 PDF Document Acquisition

The first step is the creation of a PDF database related to your study. 
In this application, parameters have been set in the Python files. 
A sample of the downloaded PDFs is provided in the 'Data Samples' folder.
- [ ] `Approach_a_Journal.py` : Publications extracted from 11 target journals
- [ ] `Approach_b_GoogleScholar.py` : exploits google scholar
- [ ] `Data_Samples` : Sample of 682 PDFs (Approach-a) over 3400, and all the 682 of (approach-b), download [here](https://zenodo.org/records/15115892).
```
python3.9 file.py
```
***

## 3.2 Consolidated View of Tabular Data

This is the most important part of the work because it contains the programs for extraction, relevance recommendation, table normalization, and data integration. 
These programs can be executed in the following order
- [ ] `Table_Extraction.py`: Captures all the tables in a PDF.
- [ ] `Recommendation.py`: Classifies images of tables based on their relevance using keywords.
- [ ] `textract.py` : Contains the code for image preprocessing, and the connection to the Amazon Textract API, but we recommend using the web interface, which also offers a free trial [AWSTextract](https://aws.amazon.com/fr/textract/).
- [ ] `Normalization.py` & `Samples_Normalization.py`: A global rule-based program designed to normalize certain frequent attributes (e.g., chemical properties) in epoxy-amine publications.
- [ ]  `RNN_column_name.py` : A machine learning-based approach for attribute name normalization using RNN.
- [ ] `ChemDataExtractor.py`: is use in `Normalization.py` to detect acronym and abbreviation, notably 'EP' which is usually describe in "Experimental and method".
- [ ] `Data_Integration.py`: Creates an integrated view of the case study from the paper (V(EA), SM_bf, SM_af, Tg).
- [ ] `Data`: Contains samples of intermediate results, more data is given on [zotero](https://zenodo.org/records/15115892).
***

## 3.3 CounterExample detection

- [ ] The file `Tg_SM.xlsx` contains the results of `Data_Integration.py`, after manual cleaning and completing, the results are save in: `Tg_SM_clean.xlsx`.
- [ ] Use the file `Tg_SM_clean.csv` to visualize counterexamples on [ADESIT](https://adesit.liris.cnrs.fr/).
- [ ] The file `CCASL_counterexamples.xlsx` Contains highlighted counterexamples for the following parameters: ε_bf = 330 MPa, ε_af = 8 MPa, and ε_Tg = 12°C.

***

## Associated paper
(preprint) Aymar TCHAGOUE, Véronique EGLIN, Sébastien PRUVOST, Jean-Marc PETIT, Jannick DUCHET-RUMEAU, Jean-Francois GERARD. "CCASL: Counterexamples to Comparative Analysis of Scientific Literature - Application to Polymers." *Journal of Intelligent Information Systems* [10.21203/rs.3.rs-6074889/v1](https://doi.org/10.21203/rs.3.rs-6074889/v1).

# 3.2 Consolidated View of Tabular Data

This is the most important part of the work because it contains the programs for extraction, relevance recommendation, table normalization, and data integration. 
These programs can be executed in the following order
- [ ] `Table_Extraction.py`: Captures all the tables in a PDF.
- [ ] `Recommendation.py`: Classifies images of tables based on their relevance using keywords.
- [ ] `textract.py` : Contains the code for image preprocessing, and the connection to the Amazon Textract API, but we recommend using the web interface, which also offers a free trial. [AWSTextract](https://aws.amazon.com/fr/textract/)
- [ ] `Normalization.py` & `Samples_Normalization.py`: A global rule-based program designed to normalize certain frequent attributes (e.g., chemical properties) in epoxy-amine publications. 
- [ ]  `RNN_column_name.py` : A machine learning-based approach for attribute name normalization using RNN.
- [ ] `ChemDataExtractor.py`: is use in `Normalization.py` to detect acronym and abbreviation, notably 'EP' which is usually describe in "Experimental and method"
- [ ] `Data_Integration.py`: Creates an integrated view of the case study from the paper (V(EA), SM_bf, SM_af, Tg).
- [ ] `Data`: Contains samples of intermediate results, more data is given on [zotero](https://zenodo.org/records/15115892)

File: 3.2 Consolidated View of Tabular Data/Data/4- Consolidated_View_Ds/family/j.cej.2012.01.134.csv
,Samples,Tonset (°C),Tpeak (°C),(J/g),B (°C/min),Tep (°C),Mean (J/g),Mean (J/g)_err,Tc,40 °C,50 °C,60 °C,70 °C,40 °C_err,50 °C_err,60 °C_err,70 °C_err,Eat (kJ/mol),(kJ/mol),A1 (x108 min-1,A2 (x106 min-1,Eat (kJ/mol)_err,(kJ/mol)_err,A1 (x108 min-1_err,A2 (x106 min-1_err,Tc (°C),K1 (min-1),Error,k2 (1/min),Error.1,m,Error.2,n,Error.3,m+n,R2,Reaction exotherm (kJ/mol epoxide) 40°C,Reaction exotherm (kJ/mol epoxide) 50 °C,Reaction exotherm (kJ/mol epoxide) 60°C,Reaction exotherm (kJ/mol epoxide) 70 °C,Reaction exotherm (kJ/mol epoxide) Total,Reaction exotherm (kJ/mol epoxide) 40°C_err,Reaction exotherm (kJ/mol epoxide) 50 °C_err,Reaction exotherm (kJ/mol epoxide) 60°C_err,Reaction exotherm (kJ/mol epoxide) 70 °C_err,Vectors,Ref
0,DGEBA/Jeffamine T-403,76.7,113.8,385.2,,,,,,,,,,,,,,,,,,,,,,,,,,,,,,,,,,,,,,,,,,"['DGEBA', 'T403']",j.cej.2012.01.134
1,DGEBA/TAPA,61.5,89.6,505.7,,,,,,,,,,,,,,61.8,57.2,1.36,86.5,3.1,3.1,0.08,5.4,40.0,0.00639,3.4,0.02361,5.0,0.9287,8.4,1.14804,1.7,2.08,0.99528,80.3,88.8,99.7,103.8,113.7,1.6,1.2,1.8,2.0,"['DGEBA', 'TAPA']",j.cej.2012.01.134
2,DGEBA/TAPA,60.8,,505.7,5.0,89.5,,515.7,ac,0.65515,0.73969,0.83488,0.87579,6e-05,8e-05,7e-05,8e-05,61.8,57.2,1.36,86.5,3.1,3.1,0.08,5.4,40.0,0.00639,3.4,0.02361,5.0,0.9287,8.4,1.14804,1.7,2.08,0.99528,80.3,88.8,99.7,103.8,113.7,1.6,1.2,1.8,2.0,"['DGEBA', 'TAPA']",j.cej.2012.01.134
3,DGEBA/PDA,60.4,88.5,488.6,5.0,88.5,,504.1,ac,0.58626,0.75005,0.89441,0.93113,0.0001,7e-05,6e-05,7e-05,70.0,47.9,25.1,3.18,4.3,1.6,1.9,0.12,40.0,0.00496,5.3,0.03213,6.0,0.89158,6.3,1.76128,1.79,2.65,0.99874,63.7,80.7,95.1,97.8,103.0,1.7,1.1,1.6,2.1,"['DGEBA', 'PDA']",j.cej.2012.01.134

File: 3.2 Consolidated View of Tabular Data/Data/4- Consolidated_View_Ds/family/j.cej.2019.123124.csv
,Samples,Td5% (°C),Td10% (°C),Tmax (°C),Char yield (%),Td5% (°C)_err,Td10% (°C)_err,Tmax (°C)_err,Char yield (%)_err,Tensile strength (MPa),Tensile modulus (GPa),Tensile strain (%),Tensile strength (MPa)_err,Tensile modulus (GPa)_err,Tensile strain (%)_err,Vectors,Ref
0,DGEBA/MeHHPA,346.9,376.1,411.1,9.5,5.0,0.6,4.5,0.3,59.1,2.8,3.3,0.7,0.3,0.8,"['DGEBA', 'MeHHPA']",j.cej.2019.123124
1,REEP/MeHHPA,365.6,380.1,404.8,19.0,6.1,4.7,3.8,0.1,73.5,3.0,3.4,3.9,0.1,0.3,"['REEP', 'MeHHPA']",j.cej.2019.123124

File: 3.2 Consolidated View of Tabular Data/Data/4- Consolidated_View_Ds/family/j.cej.2020.126881.csv
,Samples,Td5% (°C),"Tmax ""(°C)",Rmax b(% min-1),Cy800 c(%),"T "" (°C)",E' at 30 °C6 (MPa),Ve (molm-3),Flexural modulus (MPa),Flexural strength (MPa),Flexural modulus (MPa)_err,Flexural strength (MPa)_err,Vectors,Ref
0,DGEBA/DDS,391.0,429.0,0.303,13.5,180.0,1939.0,1012.0,2688.0,117.4,41.0,4.2,"['DGEBA', 'DDS']",j.cej.2020.126881
1,THMT-EP/DDS,394.0,411.0,0.201,44.8,300.0,3085.0,1301.0,4137.0,134.2,39.0,5.5,"['THMT-EP', 'DDS']",j.cej.2020.126881

File: 3.2 Consolidated View of Tabular Data/Data/4- Consolidated_View_Ds/family/j.cej.2021.128637.csv
,Samples,Disbonding radius repeat 1 (mm),Disbonding radius repeat 2 (mm),Disbonding radius repeat 3 (mm),Average (mm),Ecorr VS SCE (V),2 corr (uA/ cm ²,Ba 3 (V/ dec),BACK (V/ dec),Corrosion Rate (mm/year),Vectors,Ref
0,Blank (NaCl),,,,,0.73,8.13,0.088,0.199,0.026,['Blank(NaCl)'],j.cej.2021.128637
1,Blank/EP,9.5,11.5,11.5,10.8,,,,,,['Blank/EP'],j.cej.2021.128637
2,O-MWCNT- PANI,,,,,0.7212,3.75,0.06,0.096,0.012,"['O', 'MWCNT', 'PANI']",j.cej.2021.128637
3,O-MWCNT- PANI-Zn,,,,,0.7079,2.39,0.054,0.06,0.007,"['O', 'MWCNT', 'PANI', 'Zn']",j.cej.2021.128637
4,O-MWCNT- PANI-Zn/ EP,4.5,5.0,4.0,4.5,,,,,,"['O', 'MWCNT', 'PANI', 'Zn/EP']",j.cej.2021.128637
5,O-MWCNT- PANI/EP,6.0,6.5,7.5,6.6,,,,,,"['O', 'MWCNT', 'PANI/EP']",j.cej.2021.128637
6,O-MWCNT/ EP,10.0,10.0,11.5,10.5,,,,,,"['O', 'MWCNT/EP']",j.cej.2021.128637

File: 3.2 Consolidated View of Tabular Data/Data/4- Consolidated_View_Ds/family/j.cej.2021.131173.csv
,Samples,HRC (J/gk),PHRR (W/g),THR (kJ/g),Tp1 (°C),Tp (°C) Tp2,E (kJ/mol),E (kJ/mol) Ozawa,R2 Kissinger,R2 Ozawa,E (30 °C) (GPa),E (200 °C) (GPa),Tg (°C),ve/10³ (mol/ m³,Tensile strength (MPa),Elongation at break (%),Tensile strength (MPa)_err,Elongation at break (%)_err,Vectors,Ref
0,DGEBA/ DDS,399.1,421.9,29.1,434.4,602.3,60.7,65.5,0.99803,0.99835,2.69,0.05,217.4,2.2,57.2,10.8,2.2,0.6,"['DGEBA', 'DDS']",j.cej.2021.131173
1,DGEL/ DDS,101.0,107.5,24.3,390.1,589.8,64.8,69.0,0.99939,0.99947,3.79,2.07,314.4,1.5,69.2,9.5,1.5,1.2,"['DGEL', 'DDS']",j.cej.2021.131173

File: 3.2 Consolidated View of Tabular Data/Data/4- Consolidated_View_Ds/family/j.compositesb.2011.11.052.csv
,Samples,Reinforcing agent (%),Td3% (°C),Td5% (°C),"Tg, °Cat 11 Hz",Vectors,Ref
0,DGEBA_MWCNT-X100_PXDED,1.0,333.0,341.6,,"['DGEBA', 'MWCNT-X(100)', 'PXDED']",j.compositesb.2011.11.052
1,OGEBA_MWCNT-X100_PXDED,1.0,,,119.9,"['OGEBA', 'MWCNT-X(100)', 'PXDED']",j.compositesb.2011.11.052
2,DGEBA_PXDED,0.0,327.0,337.9,119.9,"['DGEBA', 'PXDED']",j.compositesb.2011.11.052
3,DGEBA_MWCNT_PXDED,1.0,325.9,333.9,119.2,"['DGEBA', 'MWCNT', 'PXDED']",j.compositesb.2011.11.052
4,DGEBA_MWCNT-SP135_PXDED,1.0,335.5,342.5,121.5,"['DGEBA', 'MWCNT-SP(135)', 'PXDED']",j.compositesb.2011.11.052
5,DGEBA_MWCNT-NP9_PXDED,1.0,329.3,337.3,123.4,"['DGEBA', 'MWCNT-NP(9)', 'PXDED']",j.compositesb.2011.11.052
6,DGEBA_MWCNT-COOH_PXDED,1.0,333.4,340.9,127.8,"['DGEBA', 'MWCNT-COOH', 'PXDED']",j.compositesb.2011.11.052
7,DGEBA_MWCNT-COO-SP135_PXDED,1.0,339.3,346.2,122.6,"['DGEBA', 'MWCNT-COO-SP(135)', 'PXDED']",j.compositesb.2011.11.052
8,DGEBA_MWCNT-C0O-X100_PXDED,1.0,333.9,342.9,119.3,"['DGEBA', 'MWCNT-C0O-X100', 'PXDED']",j.compositesb.2011.11.052
9,DGEBA_MWCNT-COO-NP9_PXDED,1.0,333.1,341.5,123.6,"['DGEBA', 'MWCNT-COO-NP(9)', 'PXDED']",j.compositesb.2011.11.052

File: 3.2 Consolidated View of Tabular Data/Data/4- Consolidated_View_Ds/family/j.compositesb.2014.02.016.csv
,Samples,Tensile strength (MPa),Strength (MPa),Tensile strength (MPa)_err,Strength (MPa)_err,Epoxy,Nanoclay,MWCNT,Vectors,Ref
0,GFRP,332.5,373.1,21.6,28.2,100.0,-,-,['GFRP'],j.compositesb.2014.02.016
1,GFRP + 0.5% CNT,318.8,360.9,4.9,38.5,99.5,-,0.5,"['GFRP', '(0.005)CNT']",j.compositesb.2014.02.016
2,GFRP + 1% CNT,309.8,370.5,14.7,9.7,99.0,-,1.0,"['GFRP', '(0.01)CNT']",j.compositesb.2014.02.016
3,GFRP + 1% NC,321.3,364.9,17.6,15.8,99.0,1.0,-,"['GFRP', '(0.01)NC']",j.compositesb.2014.02.016
4,GFRP + 3% NC,305.4,319.6,15.5,12.4,97.0,3.0,-,"['GFRP', '(0.03)NC']",j.compositesb.2014.02.016

File: 3.2 Consolidated View of Tabular Data/Data/4- Consolidated_View_Ds/family/j.compositesb.2016.03.052.csv
,Samples,PDT (°C),IPDT (°C),Et (kJ/mol),Char yield (800 °C) (%),EG/GO-filled epoxy EG (wt%),composites GO (wt%),Impact strength (KJ/m²),K (MPa m 1/2),GIC (kJ/m²),Impact strength (KJ/m²)_err,K (MPa m 1/2)_err,GIC (kJ/m²)_err,Tp (°C),Unnamed: 3,Vectors,Ref
0,DGEBA,359.8,391.0,59.2,11.2,0.0,0.0,4.74,0.95,2.56,0.27,0.14,0.28,174.3,277.4,['DGEBA'],j.compositesb.2016.03.052
1,"DGEBA/EG,",,,,,,,,,,,,,172.4,296.4,"['DGEBA', 'EG,']",j.compositesb.2016.03.052
2,DGEBA/EG0.75/GO0.2,,,,,,,6.36,1.31,5.29,0.43,0.15,0.44,,,"['DGEBA', 'EG(0.75)', 'GO(0.2)']",j.compositesb.2016.03.052
3,DGEBA/EG0.75/GO0.25,370.2,400.7,72.5,16.4,0.75,0.25,,,,,,,170.2,272.4,"['DGEBA', 'EG(0.75)', 'GO(0.25)']",j.compositesb.2016.03.052
4,DGEBA/EG1,360.3,396.6,65.6,16.2,1.0,0.0,5.75,1.03,3.08,0.51,0.17,0.32,,,"['DGEBA', 'EG(1)']",j.compositesb.2016.03.052
5,DGEBA/EGo.25/GO0.75,355.4,393.2,64.8,12.5,0.25,0.75,6.18,1.22,4.62,0.36,0.11,0.35,,,"['DGEBA', 'EGo(.25)', 'GO(0.75)']",j.compositesb.2016.03.052
6,DGEBA/EGo.5/GO0.5,,,,,0.5,0.5,,,,,,,,,"['DGEBA', 'EGo(.5)', 'GO(0.5)']",j.compositesb.2016.03.052
7,DGEBA/EGo.s/GO0.5,371.1,406.0,79.2,17.0,,,,,,,,,,,"['DGEBA', 'EGo.s', 'GO(0.5)']",j.compositesb.2016.03.052
8,DGEBA/EGo.s/GOo.5,,,,,,,,,,,,,169.6,244.7,"['DGEBA', 'EGo.s', 'GOo(.5)']",j.compositesb.2016.03.052
9,DGEBA/EGo25/GO0.75,,,,,,,,,,,,,171.3,255.3,"['DGEBA', 'EGo(25)', 'GO(0.75)']",j.compositesb.2016.03.052
10,DGEBA/GO,,,,,,,,,,,,,173.7,267.9,"['DGEBA', 'GO']",j.compositesb.2016.03.052
11,DGEBA/GO1,358.5,391.9,61.0,12.4,0.0,1.0,5.19,1.06,3.77,0.27,0.18,0.4,,,"['DGEBA', 'GO1']",j.compositesb.2016.03.052

File: 3.2 Consolidated View of Tabular Data/Data/4- Consolidated_View_Ds/family/j.compositesb.2019.05.015.csv
,Samples,Crosslink Before (m³),density (mol/After),Tg(°C)) Before,Tg(°C)) After,Peak Before,width After (°C),Sa (nm) Before,Sa (nm) After,Sa (nm) difference,Sz Before (nm),Sz (nm) After,Sz (nm) difference,Sq Before (nm),Sq After (nm),Sq (nm) differenc,Vectors,Ref
0,GO-PANI/Epoxy,1015.75,1063.69,70.5,78.9,12.0,14.0,1.35,4.05,2.7,29.47,69.48,40.01,2.04,6.98,4.94,"['GO-PANI', 'EP']",j.compositesb.2019.05.015
1,GO/Epoxy,1164.07,1242.69,75.5,76.4,14.0,20.0,3.03,4.72,1.69,54.91,90.98,36.07,4.53,7.5,2.97,"['GO', 'EP']",j.compositesb.2019.05.015
2,Neat Epoxy,2061.74,1450.41,74.1,77.4,20.0,21.0,1.52,13.25,11.73,29.56,120.03,90.47,2.42,18.91,16.49,['EP'],j.compositesb.2019.05.015

File: 3.2 Consolidated View of Tabular Data/Data/4- Consolidated_View_Ds/family/j.compositesb.2020.107828.csv
,Samples,T% Air (°C),T%(°C) Nitrogen,Tmax Air (°C),Tmax Nitrogen (°C),Residue O C Air,(700 Nitrogen) (wt%),TTI (s),PHRR (kW/m²),THR (MJ/m²),TSR (m²/m²),TTI (s)_err,PHRR (kW/m²)_err,THR (MJ/m²)_err,TSR (m²/m²)_err,Vectors,Ref
0,10 wt% ATH/EP,219.0,220.0,339.0,332.0,13.3,13.6,28.0,1041.0,56.0,1804.0,2.0,71.0,3.0,86.0,"['(0.1)ATH', 'EP']",j.compositesb.2020.107828
1,10 wt% PDA/EP,307.0,312.0,335.0,337.0,1.3,19.1,26.0,819.0,51.0,341.0,1.0,56.0,1.0,77.0,"['(0.1)PDA', 'EP']",j.compositesb.2020.107828
2,2 wt% ATH/EP,290.0,323.0,341.0,360.0,1.7,5.7,33.0,1664.0,60.0,1743.0,1.0,25.0,2.0,91.0,"['(0.02)ATH', 'EP']",j.compositesb.2020.107828
3,2 wt% PDA/EP,315.0,322.0,343.0,352.0,0.6,10.7,32.0,982.0,50.0,272.0,2.0,37.0,2.0,36.0,"['(0.02)PDA', 'EP']",j.compositesb.2020.107828
4,ATH,100.0,112.0,165.0,178.0,59.5,54.7,,,,,,,,,['ATH'],j.compositesb.2020.107828
5,EP,319.0,337.0,345.0,364.0,1.6,3.6,36.0,2115.0,60.0,258.0,3.0,63.0,3.0,21.0,['EP'],j.compositesb.2020.107828
6,PDA,70.0,93.0,482.0,498.0,3.7,42.0,,,,,,,,,['PDA'],j.compositesb.2020.107828

File: 3.2 Consolidated View of Tabular Data/Data/4- Consolidated_View_Ds/family/j.compositesb.2020.108075.csv
,Samples,Atomic C,concentration N (%),concentration o (%),C/O,Tin (°C),Tmax (°C),Tgs (°C),Log E' at - -25 °C (MPa),Log E' at 0 °C (MPa),Log E' at 25 °C (MPa),Contact angle (°),Surface energy (mJ/m²),Work of adhesion (mN m -¹,Contact angle (°)_err,Surface energy (mJ/m²)_err,Work of adhesion (mN m -¹_err,Tensile strength (MPa),Young's modulus (MPa),Elongation at break (%),Toughness (MPa),Tensile strength (MPa)_err,Young's modulus (MPa)_err,Elongation at break (%)_err,Toughness (MPa)_err,Vectors,Ref
0,0.10,,,,,,,,,,,,,,,,,,,,,,,,,['(0.10)'],j.compositesb.2020.108075
1,GO,59.41,0.0,40.59,1.46,,,,,,,,,,,,,,,,,,,,,['GO'],j.compositesb.2020.108075
2,GO-HMD,83.11,4.17,12.72,6.53,,,,,,,,,,,,,,,,,,,,,"['GO', 'HMD']",j.compositesb.2020.108075
3,GO-NH3,76.92,7.58,15.5,4.96,,,,,,,,,,,,,,,,,,,,,['GO-NH3'],j.compositesb.2020.108075
4,GO-PPD,76.75,10.13,13.12,5.85,,,,,,,,,,,,,,,,,,,,,"['GO', 'PPD']",j.compositesb.2020.108075
5,TPU-0,,,,,306.2,407.5,59.5,2.14,1.9,1.34,87.0,20.2,76.6,1.4,1.0,1.7,8.6,2.2,618.0,32.0,0.5,0.1,15.0,1.2,['TPU(0)'],j.compositesb.2020.108075
6,TPU/GO 0.10,,,,,312.0,414.0,65.5,2.3,1.95,1.42,84.0,22.2,80.4,1.2,0.8,1.5,31.7,3.5,1010.0,166.7,1.5,0.1,35.0,2.5,"['TPU', 'GO(0.10)']",j.compositesb.2020.108075
7,TPU/GO-PPD,,,,,,,,,,,96.7,14.2,64.3,1.6,0.9,2.0,,,,,,,,,"['TPU', 'GO-PPD']",j.compositesb.2020.108075
8,TPU/GO- HMD 0.10,,,,,313.0,418.0,71.0,2.32,1.98,1.46,105.3,9.8,53.6,2.3,0.9,2.8,34.8,3.8,988.0,170.0,1.4,0.2,25.0,3.9,"['TPU', 'GO-HMD(0.10)']",j.compositesb.2020.108075
9,TPU/GO- NH3 0.10,,,,,318.6,419.0,70.2,2.35,2.03,1.48,90.7,17.7,71.9,1.9,1.1,2.4,40.2,4.9,1002.0,192.9,1.8,0.2,32.0,4.7,"['TPU', 'GO-NH3(0.10)']",j.compositesb.2020.108075
10,TPU/GO- PPD 0.10,,,,,313.5,421.0,67.8,2.4,2.07,1.53,,,,,,,41.1,5.4,942.0,183.9,1.7,0.2,27.0,5.2,"['TPU', 'GO-PPD(0.10)']",j.compositesb.2020.108075

File: 3.2 Consolidated View of Tabular Data/Data/4- Consolidated_View_Ds/family/j.compscitech.2017.10.013.csv
,Samples,T5% (°C),T50% (°C),Tmax (°C),Char residues (700 °C) (wt%),Table T50% (C),2 Tmax max (C),2 Char residues at 700 °C (wt%),Vectors,Ref
0,Pure EP,350.0,410.0,412.0,14.8,410.0,412.0,14.8,['EP'],j.compscitech.2017.10.013
1,EP/1 wt% CuPP,324.0,402.0,381.0,22.5,402.0,381.0,22.5,"['EP', '(0.01)CuPP']",j.compscitech.2017.10.013
2,EP/2 wt% CuPP,320.0,398.0,375.0,25.3,398.0,375.0,25.3,"['EP', '(0.02)CuPP']",j.compscitech.2017.10.013
3,EP/4 wt% CuPP,317.0,397.0,373.0,27.5,397.0,373.0,27.5,"['EP', '(0.04)CuPP']",j.compscitech.2017.10.013
4,EP/6 wt% CuPP,316.0,397.0,370.0,28.9,397.0,370.0,28.9,"['EP', '(0.06)CuPP']",j.compscitech.2017.10.013
5,EP/8 wt% CuPP,314.0,398.0,365.0,30.9,398.0,365.0,30.9,"['EP', '(0.08)CuPP']",j.compscitech.2017.10.013

File: 3.2 Consolidated View of Tabular Data/Data/4- Consolidated_View_Ds/family/j.compscitech.2018.10.013.csv
,Samples,O (MPa),E (GPa),K (kJ/m³),"E, (%)",Of (MPa),Ef (GPa),Etot (J),Ef (%),O (MPa)_err,E (GPa)_err,K (kJ/m³)_err,"E, (%)_err",Of (MPa)_err,Ef (GPa)_err,Etot (J)_err,Ef (%)_err,G (kJ/m²),ef (%),ILSS (MPa),G (kJ/m²)_err,ef (%)_err,ILSS (MPa)_err,Vectors,Ref
0,neat epoxy,55.3,1.68,1723.0,5.8,134.7,4.11,0.21,3.3,4.6,0.16,172.0,0.4,14.2,0.17,0.06,0.4,,,,,,,['EP'],j.compscitech.2018.10.013
1,0.1%fANFsEP,74.3,2.19,2516.0,6.3,154.1,3.63,0.49,4.3,11.5,0.1,588.0,0.7,6.7,0.19,0.07,0.3,,,,,,,['(0.001)fANFsEP'],j.compscitech.2018.10.013
2,0.2%fANFs/EP,76.1,2.04,2840.0,7.2,161.2,3.66,0.57,4.4,8.8,0.14,775.0,1.1,9.1,0.23,0.06,0.3,,,,,,,"['(0.002)fANFs', 'EP']",j.compscitech.2018.10.013
3,0.5%fANFs/EP,82.4,2.0,3152.0,7.2,164.5,3.71,0.65,4.5,7.5,0.19,660.0,0.9,8.6,0.17,0.16,0.4,,,,,,,"['(0.005)fANFs', 'EP']",j.compscitech.2018.10.013
4,1.0%fANFs/EP,87.7,2.0,3646.0,7.9,173.6,4.08,0.52,4.3,7.3,0.09,704.0,1.0,7.3,0.33,0.08,0.4,,,,,,,"['(0.01)fANFs', 'EP']",j.compscitech.2018.10.013
5,1.5%fANFs/EP,68.3,1.71,2548.0,7.5,154.0,3.71,0.5,4.2,5.2,0.12,326.0,0.7,12.8,0.12,0.1,0.3,,,,,,,"['(0.015)fANFs', 'EP']",j.compscitech.2018.10.013
6,0.1%fANFs/CF/EP,,156.19,,,1603.8,,2.22,,,5.19,,,34.6,,0.28,,3.61,1.0,64.4,0.58,0.0,2.6,"['(0.001)fANFs', 'CF', 'EP']",j.compscitech.2018.10.013
7,0.2%fANFs/CF/EP,,159.24,,,1631.1,,2.21,,,11.3,,,16.9,,0.21,,3.82,1.0,67.3,0.71,0.1,2.7,"['(0.002)fANFs', 'CF', 'EP']",j.compscitech.2018.10.013
8,0.5%fANFs/CF/EP,,159.77,,,1716.5,,2.45,,,5.46,,,48.8,,0.28,,4.21,1.1,68.8,0.7,0.0,1.8,"['(0.005)fANFs', 'CF', 'EP']",j.compscitech.2018.10.013
9,1.0%fANFs/CF/EP,,154.68,,,1808.6,,2.65,,,4.45,,,115.1,,0.3,,4.87,1.2,69.3,0.72,0.1,1.9,"['(0.01)fANFs', 'CF', 'EP']",j.compscitech.2018.10.013
10,1.5%fANFs/CF/EP,,151.38,,,1572.6,,2.17,,,5.8,,,25.0,,0.17,,3.77,1.0,62.5,0.51,0.0,1.4,"['(0.015)fANFs', 'CF', 'EP']",j.compscitech.2018.10.013
11,CF/EP,,158.17,,,1153.6,,1.61,,,5.87,,,77.0,,0.28,,2.24,0.7,50.4,0.52,0.1,3.6,"['CF', 'EP']",j.compscitech.2018.10.013

File: 3.2 Consolidated View of Tabular Data/Data/4- Consolidated_View_Ds/family/j.eurpolymj.2004.03.005.csv
,Samples,CS (MPa) (SD),Viscosity (cp),Ratio in liquid (wt%),CS (MPa) (SD)_err,Code,Peak temperature (°C),Curing time (min),Shrinkage (%),Peak temperature (°C)_err,Curing time (min)_err,Shrinkage (%)_err,Vectors,Ref
0,30/70 (BTTEMAT/TEGDMA),,,,,,31.1,3.8,4.0,0.4,0.3,0.29,"['BTTEMAT(0.3)', 'TEGDMA(0.7)']",j.eurpolymj.2004.03.005
1,35/6/47/12 (HA/SrF2/ZnO/SiO2),235.5,172.0,,7.3,A,,,,,,,"['HA(0.35)', 'SrF2(0.06)', 'ZnO(0.47)', 'SiO2(0.12)']",j.eurpolymj.2004.03.005
2,40/40/20 (BTTEMAT/TEGDMA/TMPTMA),,,,,,32.8,3.3,2.42,1.2,0.3,0.3,"['BTTEMAT(0.4)', 'TEGDMA(0.4)', 'TMPTMA(0.2)']",j.eurpolymj.2004.03.005
3,40/60 (BTTEMAT/EB-40),,,,,,37.0,3.8,0.57,0.7,0.5,0.21,"['BTTEMAT(0.4)', 'EB-40(0.6)']",j.eurpolymj.2004.03.005
4,40/60 (BTTEMAT/TEGDMA),,,,,,29.7,4.3,3.12,1.2,0.4,0.49,"['BTTEMAT(0.4)', 'TEGDMA(0.6)']",j.eurpolymj.2004.03.005
5,40/60 (BTTEMAT/TMPTMA),,,,,,32.7,4.3,2.55,0.6,0.3,0.36,"['BTTEMAT(0.4)', 'TMPTMA(0.6)']",j.eurpolymj.2004.03.005
6,47/6/35/12 (HA/SrF2/ZnO/SiO2),213.7,172.0,,10.1,D,,,,,,,"['HA(0.47)', 'SrF2(0.06)', 'ZnO(0.35)', 'SiO2(0.12)']",j.eurpolymj.2004.03.005
7,50,,,,,,49.2,5.3,4.54,2.0,0.8,0.33,['(50)'],j.eurpolymj.2004.03.005
8,67,,,,,,38.5,3.5,3.1,1.2,0.5,0.13,['(67)'],j.eurpolymj.2004.03.005
9,70/30 (BTTEMAT/TEGDMA),,,,,,26.6,8.3,2.06,0.5,0.8,0.33,"['BTTEMAT(0.7)', 'TEGDMA(0.3)']",j.eurpolymj.2004.03.005
10,75,,,,,,32.8,3.3,2.42,1.2,0.3,0.3,['(75)'],j.eurpolymj.2004.03.005
11,80,,,,,,28.4,7.5,2.21,0.7,0.4,0.25,['(80)'],j.eurpolymj.2004.03.005
12,BPTEMA/TEGDMA,184.8,151.0,,15.5,B,,,,,,,"['BPTEMA', 'TEGDMA']",j.eurpolymj.2004.03.005
13,BTTEMA/EB-40,183.0,799.0,40.0,12.5,,,,,,,,"['BTTEMA', 'EB-40']",j.eurpolymj.2004.03.005
14,BTTEMA/TEGDMA,249.0,51.0,40.0,14.0,,,,,,,,"['BTTEMA', 'TEGDMA']",j.eurpolymj.2004.03.005
15,BTTEMA/TEGDMA,235.5,172.0,,7.3,A,,,,,,,"['BTTEMA', 'TEGDMA']",j.eurpolymj.2004.03.005
16,BTTEMA/TEGDMA/EB-40,241.1,175.0,40.0,10.9,,,,,,,,"['BTTEMA', 'TEGDMA', 'EB-40']",j.eurpolymj.2004.03.005
17,BTTEMA/TEGDMA/EB-40,227.2,207.0,40.0,14.9,,,,,,,,"['BTTEMA', 'TEGDMA', 'EB-40']",j.eurpolymj.2004.03.005
18,BTTEMA/TEGDMA/EB-40,189.6,322.0,40.0,10.6,,,,,,,,"['BTTEMA', 'TEGDMA', 'EB-40']",j.eurpolymj.2004.03.005
19,BTTEMA/TEGDMA/TMPTMA,261.5,99.0,40.0,6.3,,,,,,,,"['BTTEMA', 'TEGDMA', 'TMPTMA']",j.eurpolymj.2004.03.005
20,BTTEMA/TEGDMA/TMPTMA,260.8,159.0,40.0,9.6,,,,,,,,"['BTTEMA', 'TEGDMA', 'TMPTMA']",j.eurpolymj.2004.03.005
21,BTTEMA/TEGDMA/TMPTMA,231.7,244.0,40.0,11.2,,,,,,,,"['BTTEMA', 'TEGDMA', 'TMPTMA']",j.eurpolymj.2004.03.005
22,BTTEMA/TMPTMA,216.0,610.0,40.0,16.0,,,,,,,,"['BTTEMA', 'TMPTMA']",j.eurpolymj.2004.03.005
23,"Filler level (%, by weight)",,,,,,,,,,,,"['Fillerlevel(%,byweight)']",j.eurpolymj.2004.03.005
24,IPTEMA/TEGDMA,199.4,84.0,,8.0,C,,,,,,,"['IPTEMA', 'TEGDMA']",j.eurpolymj.2004.03.005
25,Oligomer/diluent ratio (by weight)),,,,,,,,,,,,"['Oligomer', 'diluentratio(byweight)']",j.eurpolymj.2004.03.005

File: 3.2 Consolidated View of Tabular Data/Data/4- Consolidated_View_Ds/family/j.eurpolymj.2009.10.023.csv
,Samples,Gel content (%)ª,Tg (°C)b,T5 (°C)ª,T10 (°C)b,Hydrolytical weight loss (%)°,Vectors,Ref
0,DGEBA,100.0,223.0,380.0,417.0,0.03,['DGEBA'],j.eurpolymj.2009.10.023
1,DGEBA/CL 90:10,100.0,142.0,317.0,350.0,5.0,"['DGEBA', 'CL(90)', '(10)']",j.eurpolymj.2009.10.023
2,DGEBA/CL 92:8,100.0,166.0,317.0,350.0,3.0,"['DGEBA', 'CL(92)', '(8)']",j.eurpolymj.2009.10.023
3,DGEBA/CL 95:5,99.0,186.0,333.0,378.0,2.0,"['DGEBA', 'CL(95)', '(5)']",j.eurpolymj.2009.10.023

File: 3.2 Consolidated View of Tabular Data/Data/4- Consolidated_View_Ds/family/j.eurpolymj.2010.04.011.csv
,Samples,Tonset (°C),Unnamed: 3,Ti° (°C),ΔH (J/g),Curing temperature (°C),Curing time (h),Post cure temperature (C),Post cure time (h),T °C),T(°C) a,T5 (°C),Char c (%),Activation energy (kJ/mol),Vectors,Ref
0,PSER,,,,,,,,,,,,,71.01,['PSER'],j.eurpolymj.2010.04.011
1,PSER/2E4MZ,125.6,136.4,172.7,204.0,120.0,3.0,150.0,4.0,120.7,296.4,302.9,21.5,65.1,"['PSER', '2E4MZ']",j.eurpolymj.2010.04.011
2,PSER/m-PDA,75.9,134.7,238.3,153.0,120.0,3.0,150.0,4.0,179.4,289.0,276.0,27.0,36.4,"['PSER', 'm-PDA']",j.eurpolymj.2010.04.011
3,TGCS/2E4MZ,106.6,165.1,277.2,408.0,150.0,3.0,180.0,4.0,102.9,395.0,377.0,24.6,83.3,"['TGCS', '2E4MZ']",j.eurpolymj.2010.04.011
4,TGCS/m-PDA,130.0,169.1,254.3,354.0,150.0,3.0,180.0,4.0,160.5,413.2,395.1,29.7,60.2,"['TGCS', 'm-PDA']",j.eurpolymj.2010.04.011

File: 3.2 Consolidated View of Tabular Data/Data/4- Consolidated_View_Ds/family/j.eurpolymj.2013.06.009.csv
,Samples,Temperature (°C),Carbon (wt%),Oxygen (wt%),Phosphorus (wt%),P/C (%),P/O (%),Carbon (wt%)_err,Oxygen (wt%)_err,Phosphorus (wt%)_err,tign (s),PHRR (kW/m²),THR (MJ/m²),AMLR (g/s),ASEA (m²/kg),tign (s)_err,PHRR (kW/m²)_err,THR (MJ/m²)_err,AMLR (g/s)_err,ASEA (m²/kg)_err,Vectors,Ref
0,EP + 15% TPP,,,,,,,,,,21.0,504.0,114.0,18.0,783.0,1.0,128.0,5.0,9.0,163.0,"['EP', '(0.15)TPP']",j.eurpolymj.2013.06.009
1,EP + 15% TPP,,,,,,,,,,12.0,1959.0,128.0,52.0,971.0,2.0,101.0,1.0,1.0,111.0,"['EP', '(0.15)TPP']",j.eurpolymj.2013.06.009
2,EP + 15% TPPO,,,,,,,,,,34.0,1310.0,126.0,40.0,845.0,1.0,63.0,2.0,5.0,85.0,"['EP', '(0.15)TPPO']",j.eurpolymj.2013.06.009
3,EP + TPP,RT,79.2,20.3,0.5,0.6,2.5,2.7,2.5,0.2,,,,,,,,,,,"['EP', 'TPP']",j.eurpolymj.2013.06.009
4,EP + TPP,RT,82.3,17.0,0.6,0.8,5.9,0.6,0.5,0.1,,,,,,,,,,,"['EP', 'TPP']",j.eurpolymj.2013.06.009
5,EP + TPPO,RT,79.0,20.6,0.4,0.5,1.9,0.9,0.9,0.1,,,,,,,,,,,"['EP', 'TPPO']",j.eurpolymj.2013.06.009
6,PU + 15% TPP,,,,,,,,,,7.0,1255.0,116.0,29.0,525.0,1.0,63.0,19.0,11.0,36.0,"['PU', '(0.15)TPP']",j.eurpolymj.2013.06.009
7,PU + 15% TPP,,,,,,,,,,18.0,637.0,169.0,15.0,632.0,3.0,149.0,23.0,1.0,11.0,"['PU', '(0.15)TPP']",j.eurpolymj.2013.06.009
8,PU + 15% TPPO,,,,,,,,,,16.0,1324.0,130.0,24.0,999.0,1.0,23.0,9.0,3.0,31.0,"['PU', '(0.15)TPPO']",j.eurpolymj.2013.06.009
9,Polyurea,,,,,,,,,,12.0,1854.0,160.0,44.0,452.0,4.0,65.0,7.0,5.0,18.0,['Polyurea'],j.eurpolymj.2013.06.009
10,Epoxy,RT,82.2,17.8,,,,0.0,0.0,0.0,29.0,2467.0,164.0,47.0,753.0,3.0,150.0,9.0,2.0,34.0,['EP'],j.eurpolymj.2013.06.009

File: 3.2 Consolidated View of Tabular Data/Data/4- Consolidated_View_Ds/family/j.eurpolymj.2019.109292.csv
,Samples,Entry,a,Tds (°C),Td30 (°C),Tmax b (C),Rsoo (%),HRC (J/gk),PHRR (W/g),THR (kJ/ g),Peak temperature (°C),Tg a (°C),Erb (MPa),E° (MPa),Ve (mol/dm³),Tensile strength (MPa),Elongation at break (%),Shore Hardness (HD),Vectors,Ref
0,DGF/33DDS,1.0,176.0,324.0,366.0,337.0,27.0,132.0,128.3,20.5,369.0,,,,,,,,"['DGF', '33DDS']",j.eurpolymj.2019.109292
1,DGF/44DDS,2.0,215.0,324.0,355.0,339.0,18.0,222.0,215.0,31.7,370.0,,,,,,,,"['DGF', '44DDS']",j.eurpolymj.2019.109292
2,DGEBA/33DDS,3.0,184.0,405.0,417.0,418.0,20.0,601.0,553.0,32.3,452.8,,,,,,,,"['DGEBA', '33DDS']",j.eurpolymj.2019.109292
3,DGEBA/44DDS,4.0,238.0,397.0,414.0,420.0,14.0,516.0,498.8,36.4,449.3,,,,,,,,"['DGEBA', '44DDS']",j.eurpolymj.2019.109292

File: 3.2 Consolidated View of Tabular Data/Data/4- Consolidated_View_Ds/family/j.eurpolymj.2019.109383.csv
,Samples,TTI (s),Time PHRR (s),PHRR (kW/m²),THR (MJ/m²),TSR (m²/m²),Residue (wt%),COY (kg/kg),EHC (MJ/kg),F FIGRA x,Tg (°C),T10 wt% (°C),DWmax (%/min),Residue (800 °C) (wt%),Thermal conductivity (W/mK),Vectors,Ref
0,0.1FGO/EP,,,,,,,,,,156.0,375.2,1.9,14.2,0.2481,"['(0.1)FGO', 'EP']",j.eurpolymj.2019.109383
1,0.1GO/EP,,,,,,,,,,158.1,375.9,1.9,13.8,0.2513,"['(0.1)GO', 'EP']",j.eurpolymj.2019.109383
2,0.3FGO/EP,,,,,,,,,,157.2,375.0,2.1,15.1,0.2454,"['(0.3)FGO', 'EP']",j.eurpolymj.2019.109383
3,0.5FGO/EP,,,,,,,,,,158.0,375.5,1.8,15.9,0.2427,"['(0.5)FGO', 'EP']",j.eurpolymj.2019.109383
4,0.7FGO/EP,49.0,120.0,844.7,97.3,3518.5,17.3,0.09,26.1,7.0,159.6,376.6,1.9,17.2,0.2377,"['(0.7)FGO', 'EP']",j.eurpolymj.2019.109383
5,0.9FGO/EP,,,,,,,,,,156.9,375.1,1.8,16.3,0.2324,"['(0.9)FGO', 'EP']",j.eurpolymj.2019.109383
6,EP,40.0,135.0,1677.9,148.0,6009.4,6.7,0.13,33.7,12.4,157.0,375.0,2.7,14.4,0.2534,['EP'],j.eurpolymj.2019.109383

File: 3.2 Consolidated View of Tabular Data/Data/4- Consolidated_View_Ds/family/j.eurpolymj.2021.110282.csv
,Samples,Chemical structure,Curing agent,Tg (°C),Tensile strength (MPa),Td5% (°C),Tg DMA (°C),E'at 25 °C/ MPa,E (200 °C) (MPa),E (300 °C) (MPa),TgTMA/ °C,Resin REEP,Resin DGEBA,Curing agent HDDM,B/°C min ¹,T;/°C,Tp/°C,T / °C,Tensile modulus (GPa),Tensile strain (%),Tensile strength (MPa)_err,Tensile modulus (GPa)_err,Tensile strain (%)_err,Td5%,Td15%,Td30%,Ts,Char yield (%),IPDT,LOI (%),Vectors,Ref
0,REEP,,HDDM,320.0,77.8,319.9,,,,,,,,,,,,,,,,,,,,,,,,,['REEP'],j.eurpolymj.2021.110282
1,TEU-EP,,33DDS,203.0,-,325.3,,,,,,,,,,,,,,,,,,,,,,,,,"['TEU', 'EP']",j.eurpolymj.2021.110282
2,TPEU-EP,,33DDS,168.4,-,338.0,,,,,,,,,,,,,,,,,,,,,,,,,"['TPEU', 'EP']",j.eurpolymj.2021.110282
3,DGED,O,DDM,205.0,83.0,335.0,,,,,,,,,,,,,,,,,,,,,,,,,['DGED'],j.eurpolymj.2021.110282
4,DGEM,,44DDS,279.0,-,402.0,,,,,,,,,,,,,,,,,,,,,,,,,['DGEM'],j.eurpolymj.2021.110282
5,DEU-EP,,DDM,114.4,-,341.0,,,,,,,,,,,,,,,,,,,,,,,,,"['DEU', 'EP']",j.eurpolymj.2021.110282
6,TEUP-EP,O,DDM,203.7,-,320.3,,,,,,,,,,,,,,,,,,,,,,,,,"['TEUP', 'EP']",j.eurpolymj.2021.110282
7,GSPZ-EP,o o,DDM,187.0,63.5,331.0,,,,,,,,,,,,,,,,,,,,,,,,,"['GSPZ', 'EP']",j.eurpolymj.2021.110282
8,DGEBG,o,HDDM,111.0,-,-,,,,,,,,,,,,,,,,,,,,,,,,,['DGEBG'],j.eurpolymj.2021.110282
9,DGEVA,O C,HDDM,107.0,-,341.0,,,,,,,,,,,,,,,,,,,,,,,,,['DGEVA'],j.eurpolymj.2021.110282
10,DGEBA/ HDDM,,,,63.6,,161.4,2445.0,40.6,-,301.9,-,10.0,2.73,5.0,46.3,104.2,156.4,2.3,3.7,9.3,0.1,1.0,348.1,359.35,369.04,176.7,4.2,438.5,21.0,"['DGEBA', 'HDDM']",j.eurpolymj.2021.110282
11,REEP/ DGEBA/ HDDM,,,,70.8,,206.4,1928.0,407.3,-,187.5,,,,,,,,2.5,3.5,15.9,0.1,0.7,335.1,347.7,358.44,171.1,9.4,508.1,22.8,"['REEP', 'DGEBA', 'HDDM']",j.eurpolymj.2021.110282
12,REEP/ HDDM,,,,77.8,,320.0,1864.0,637.4,363.0,149.4,10.0,-,3.65,5.0,55.6,87.2,120.8,2.5,4.5,18.9,0.2,1.5,319.9,334.86,347.83,165.0,12.4,553.8,24.3,"['REEP', 'HDDM']",j.eurpolymj.2021.110282

File: 3.2 Consolidated View of Tabular Data/Data/4- Consolidated_View_Ds/family/j.eurpolymj.2021.110601.csv
,Samples,Elongation at break (%),Tensile strength (MPa),Storage modulus (MPa),T5% (°C),T50% I 1 (°C),Char residue (800 °C),Vectors,Ref
0,APP@ATNi10,,,,,,,['APP@ATNi(10)'],j.eurpolymj.2021.110601
1,APP@ATNi15,,,,,,,['APP@ATNi(15)'],j.eurpolymj.2021.110601
2,EP,3.5,39.7,1750.0,367.5,402.2,16.82,['EP'],j.eurpolymj.2021.110601
3,EP/,,,,334.3,384.5,29.09,['EP'],j.eurpolymj.2021.110601
4,EP/,,,,340.6,387.4,27.0,['EP'],j.eurpolymj.2021.110601
5,EP/ APP@ATNi10,3.0,38.6,1840.0,,,,"['EP', 'APP@ATNi(10)']",j.eurpolymj.2021.110601
6,EP/ APP@ATNi15,2.6,39.6,2000.0,,,,"['EP', 'APP@ATNi(15)']",j.eurpolymj.2021.110601
7,EP/APP5,1.9,26.6,1750.0,327.8,385.7,23.83,"['EP', 'APP5']",j.eurpolymj.2021.110601
8,EP/ APP@ATNi5,2.7,32.5,1820.0,335.5,377.3,24.68,"['EP', 'APP@ATNi(5)']",j.eurpolymj.2021.110601

File: 3.2 Consolidated View of Tabular Data/Data/4- Consolidated_View_Ds/family/j.eurpolymj.2021.110674.csv
,Samples,E (kJ/mol),Curing system.1,(kJ/mol),BPO (phr),BPAF (phr),Mn a (x10 3 g/mol),Mw/M,High M (%),Vectors,Ref
0,A-rPPO (A10),,,,10.0,50.0,2.0,1.4,36.0,"['A', 'rPPO(A(10))']",j.eurpolymj.2021.110674
1,EP-0,52.68,20.0,61.83,,,,,,['EP-0'],j.eurpolymj.2021.110674
2,EP20-A,63.14,30.0,65.06,,,,,,['EP(20)-A'],j.eurpolymj.2021.110674
3,EP20-F5,65.15,20.0,77.55,,,,,,"['EP(20)', 'F(5)']",j.eurpolymj.2021.110674
4,EP30-F5,66.9,30.0,80.8,,,,,,"['EP(30)', 'F(5)']",j.eurpolymj.2021.110674
5,EP40-F5,74.37,40.0,91.94,,,,,,"['EP(40)', 'F(5)']",j.eurpolymj.2021.110674
6,F10-50 (F10),,,,10.0,50.0,3.0,2.5,10.1,"['F(10)', '(50)(F10)']",j.eurpolymj.2021.110674
7,F2.5-50 (F2.5),,,,2.5,50.0,6.2,2.7,31.8,"['F(2.5)', '(50)(F2.5)']",j.eurpolymj.2021.110674
8,F20-50 (F20),,,,20.0,50.0,3.1,2.8,12.6,"['F(20)', '(50)(F20)']",j.eurpolymj.2021.110674
9,F5-50 (F5),,,,5.0,50.0,4.7,2.7,21.5,"['F(5)', '(50)(F5)']",j.eurpolymj.2021.110674
10,PPO,,,,-,-,19.0,2.0,-,['PPO'],j.eurpolymj.2021.110674

File: 3.2 Consolidated View of Tabular Data/Data/4- Consolidated_View_Ds/family/j.ijadhadh.2012.10.012.csv
,Samples,Type of resin cement,Brand,Manufacturer,Batch number,Mean (MPa),SD,Min,Max,Vectors,Ref
0,CSA-cb,,,,,3.42,1.47,1.5,6.65,"['CSA', 'cb']",j.ijadhadh.2012.10.012
1,CSA-cn,,,,,5.83,2.87,2.53,12.4,"['CSA', 'cn']",j.ijadhadh.2012.10.012
2,CSA-ob,,,,,4.96,3.28,1.08,13.09,"['CSA', 'ob']",j.ijadhadh.2012.10.012
3,CSA-pw,,,,,6.44,2.4,2.35,10.05,"['CSA', 'pw']",j.ijadhadh.2012.10.012
4,CSA-sc,,,,,4.25,2.74,1.95,7.73,"['CSA', 'sc']",j.ijadhadh.2012.10.012
5,"ED Primer 2.0 A: HEMA, 10-MDP, 5-NMSA, water, accelerator ED Primer 2.0 B: 5-NMSA, water, accelerator, sodium benzene sulfinate Paste A: 10-MDP, hydrophobic aromatic dimethacrylate, hydropholic aliphatic dimethacrylate, hyrdophilic dimetacrilate, silanated silica, photoinitiator, benzoyl peroxide Paste B: Hydrophobic aromatic dimethacrylate, hydropholic aliphatic dimethacrylate, hyrdophilic dimetacrylate, sodium aromatic sulfinate, accelerator, sodium fluoride, silanated barium glass",Conventional resin cement (PAN),Panavia F2.0,Kuraray,041320 Paste A: 00095A Paste B: 00498A ED Primer A:00301A ED Primer B: 00175,,,,,"['EDPrimer2.0A:HEMA,10', 'MDP,(5)', 'NMSA,water,acceleratorEDPrimer2.0B:5', 'NMSA,water,accelerator,sodiumbenzenesulfinatePasteA:(10)', 'MDP,hydrophobicaromaticdimethacrylate,hydropholicaliphaticdimethacrylate,hyrdophilicdimetacrilate,silanatedsilica,photoinitiator,benzoylperoxidePasteB:Hydrophobicaromaticdimethacrylate,hydropholicaliphaticdimethacrylate,hyrdophilicdimetacrylate,sodiumaromaticsulfinate,accelerator,sodiumfluoride,silanatedbariumglass']",j.ijadhadh.2012.10.012
6,PAN-cb,,,,,4.82,2.54,1.15,8.75,"['PAN', 'cb']",j.ijadhadh.2012.10.012
7,PAN-cn,,,,,9.84,4.88,3.2,17.9,"['PAN', 'cn']",j.ijadhadh.2012.10.012
8,PAN-ob,,,,,4.29,2.17,1.9,8.25,"['PAN', 'ob']",j.ijadhadh.2012.10.012
9,PAN-pw,,,,,5.82,2.5,2.8,10.7,"['PAN', 'pw']",j.ijadhadh.2012.10.012
10,PAN-sc,,,,,4.54,2.58,1.3,10.12,"['PAN', 'sc']",j.ijadhadh.2012.10.012
11,"Paste A: 10-MDP, bis-GMA, TEGMA, hydrophobic aromatic dimethacrylate, silanated barium glass filler, silanated colloidal silica, di-camphorquinone, benzoyl peroxide, Initiator Paste B: bis-GMA, hydrophobic aromatic dimethacrylate, Hydrophobic aliphatic dimethacrylate, silanated barium glass filler, silanated colloidal silica, surface treated sodium fluoride, accelerators, pigments",Self adhesive resin cement (CSA),Clearfil SA cement,"Kuraray, Osaka, Japan",009ADA,,,,,"['PasteA:(10)', 'MDP,bis', 'GMA,TEGMA,hydrophobicaromaticdimethacrylate,silanatedbariumglassfiller,silanatedcolloidalsilica,di', 'camphorquinone,benzoylperoxide,InitiatorPasteB:bis', 'GMA,hydrophobicaromaticdimethacrylate,Hydrophobicaliphaticdimethacrylate,silanatedbariumglassfiller,silanatedcolloidalsilica,surfacetreatedsodiumfluoride,accelerators,pigments']",j.ijadhadh.2012.10.012

File: 3.2 Consolidated View of Tabular Data/Data/4- Consolidated_View_Ds/family/j.ijadhadh.2016.02.011.csv
,Samples,Tg (°C),Sigma (MPa),E (%),Emax (%),Sigma (MPa)_err,E (%)_err,Emax (%)_err,Cohesive failure (%),Viscosity (Pa s),Contact angle (°),Contact angle (°)_err,Adhesive strength (MPa),Adhesive strength (MPa)_err,Tg g(°)),Chemical Structure,Supplied,M (g/mol),F,Vectors,Ref
0,"4,4'-Diamino-3,3'- dimethyldicyclohexylmethane (3DCM)",,,,,,,,,,,,,,,H2N NH2 CH3 CH3,Aldrich (99.0%),238.41,4.0,"[""(4.4)'"", 'Diamino', ""(3.3)'"", '3DCM']",j.ijadhadh.2016.02.011
1,4-Methylpiperidine (4MPip),,,,,,,,,,,,,,,HN CH3,Aldrich (96.0%),98.17,1.0,['4Methylpiperidine(4MPip)'],j.ijadhadh.2016.02.011
2,DGEBA/3DCM,,80.4,8.4,41.4,0.4,0.1,0.1,,,,,,,142.3,,,,,"['DGEBA', '3DCM']",j.ijadhadh.2016.02.011
3,DGEBA/3DCM (0 phr),174.9,,,,,,,78.0,3.68,68.0,4.0,13.8,0.7,,,,,,"['DGEBA', '3DCM((0)phr)']",j.ijadhadh.2016.02.011
4,DGEBA/3DCM (10 phr),154.2,,,,,,,79.0,2.52,54.0,3.0,13.9,0.7,,,,,,"['DGEBA', '3DCM((10)phr)']",j.ijadhadh.2016.02.011
5,DGEBA/3DCM (20 phr),149.7,,,,,,,80.0,1.24,50.0,2.0,14.2,0.6,,,,,,"['DGEBA', '3DCM((20)phr)']",j.ijadhadh.2016.02.011
6,DGEBA/3DCM (30 phr),142.3,,,,,,,82.0,0.51,49.0,2.0,14.6,0.5,,,,,,"['DGEBA', '3DCM((30)phr)']",j.ijadhadh.2016.02.011
7,DGEBA/3DCMb,,87.6,7.2,40.9,0.4,0.2,0.2,,,,,,,154.2,,,,,"['DGEBA', '3DCM']",j.ijadhadh.2016.02.011
8,DGEBA/3DCM°,,81.6,7.9,41.0,0.5,0.3,0.3,,,,,,,149.7,,,,,"['DGEBA', '3DCM']",j.ijadhadh.2016.02.011
9,DGEBA/4MPip,63.5,80.2,8.4,60.4,0.4,0.2,0.8,,,,,,,,,,,,"['DGEBA', '(4)MPip']",j.ijadhadh.2016.02.011
10,DGEBA/4MPip (30 phr),63.5,,,,,,,90.0,0.54,32.0,1.0,17.2,0.4,,,,,,"['DGEBA', '4MPip(30phr)']",j.ijadhadh.2016.02.011
11,DGEBA/IPD,109.5,87.6,6.8,54.1,0.6,0.5,1.0,,,,,,,,,,,,"['DGEBA', 'IPD']",j.ijadhadh.2016.02.011
12,DGEBA/IPD (30 phr),109.5,,,,,,,78.0,0.44,37.0,3.0,15.5,0.4,,,,,,"['DGEBA', 'IPD((30)phr)']",j.ijadhadh.2016.02.011
13,"Diglycidyl ether of 1,4-butanediol (DGEBD)",,,,,,,,,,,,,,,,Aldrich (60.0%),202.25,2.0,"['Diglycidyletherof(1.4)', 'butanediol(DGEBD)']",j.ijadhadh.2016.02.011
14,Diglycidyl ether of bisphenol A (DGEBA),,,,,,,,,,,,,,,H3C CH3 O,Dow Chemical DER 331,371.0,2.0,['DiglycidyletherofbisphenolA(DGEBA)'],j.ijadhadh.2016.02.011
15,Isophorone diamine (IPD),,,,,,,,,,,,,,,H2N CH3 H2N CH3 CH3,Aldrich (99.0%),170.3,4.0,['Isophoronediamine(IPD)'],j.ijadhadh.2016.02.011
16,DGEBA/3DCM,142.3,91.4,6.4,39.1,0.7,0.3,0.3,,,,,,,174.9,,,,,"['DGEBA', '3DCM']",j.ijadhadh.2016.02.011

File: 3.2 Consolidated View of Tabular Data/Data/4- Consolidated_View_Ds/family/j.ijadhadh.2021.102816.csv
,Samples,Tg experimental (°C),Tg predicted (°C),Epoxy resin (g),PEEKTOH (wt. % w.r.t. epoxy),Epoxy value (eq/kg),Initial contact angle (°),Stabilized contact angle (°),Vectors,Ref
0,EP-NEAT,74.0,,100.0,0.0,5.4,,,['EP'],j.ijadhadh.2021.102816
1,EP-PEEKTOH (10),75.0,76.0,100.0,10.0,4.9,,,"['EP', 'PEEKTOH(10)']",j.ijadhadh.2021.102816
2,EP-PEEKTOH (15),80.0,79.0,100.0,15.0,4.7,,,"['EP', 'PEEKTOH(15)']",j.ijadhadh.2021.102816
3,EP-PEEKTOH (5),77.0,76.0,100.0,5.0,5.3,,,"['EP', 'PEEKTOH(5)']",j.ijadhadh.2021.102816
4,EP-PEEKTOH blend (10 wt %),,,,,,92.0,70.0,"['EP', 'PEEKTOHblend(0.1)']",j.ijadhadh.2021.102816
5,EP-PEEKTOH blend (15 wt %),,,,,,123.0,82.0,"['EP', 'PEEKTOHblend(0.15)']",j.ijadhadh.2021.102816
6,EP-PEEKTOH blend (5 wt %),,,,,,66.0,42.0,"['EP', 'PEEKTOHblend(0.05)']",j.ijadhadh.2021.102816

File: 3.2 Consolidated View of Tabular Data/Data/4- Consolidated_View_Ds/family/j.matchemphys.2015.05.006.csv
,Samples,[g (°C),Intensity (MPa),Width (°C),Storage modulus (25°C) (MPa),Storage modulus (Tg+30°C) (MPa),Crosslink density (v X 10 ³ (mol m 3,TB (°C),Area (MPa.min) d,o-Ps lifetime 63 (ns),o-Ps intensity I3 (%),Free volume radius R (À),Fractional free volume FFV (%),Vectors,Ref
0,DGEBA-MHHPA,155.3,405.2,11.1,2166.7,33.8,3.1,,,,,,,"['DGEBA', 'MHHPA']",j.matchemphys.2015.05.006
1,DGEBA-PMSE-0.2,95.4,216.5,15.0,2172.8,30.4,3.3,,,,,,,"['DGEBA', 'PMSE(0.2)']",j.matchemphys.2015.05.006
2,DGEBA-PMSE-0.4,55.6,180.5,20.4,1802.2,28.6,3.5,,,,,,,"['DGEBA', 'PMSE(0.4)']",j.matchemphys.2015.05.006
3,PMSE-MHHPA,15.6,8.0,14.0,5.7,2.4,0.3,,,,,,,"['PMSE', 'MHHPA']",j.matchemphys.2015.05.006
4,DGEBA-MHHPA,,130.0,93.0,,,,34.6,622.1,1.8216,25.1212,2.6857,3.6693,"['DGEBA', 'MHHPA']",j.matchemphys.2015.05.006
5,DGEBA-PMSE-0.2,,116.9,116.5,,,,35.6,540.0,1.8873,28.5537,2.7498,4.4761,"['DGEBA', 'PMSE(0.2)']",j.matchemphys.2015.05.006
6,DGEBA-PMSE-0.4,,117.3,92.2,,,,38.3,119.3,1.9843,31.9211,2.8409,5.5185,"['DGEBA', 'PMSE(0.4)']",j.matchemphys.2015.05.006

File: 3.2 Consolidated View of Tabular Data/Data/4- Consolidated_View_Ds/family/j.matchemphys.2019.05.090.csv
,Samples,Tm (°C),T (°C),"Tp,1 (°C)","Tp Tp,2 (°C)",Tf (°C),Weight ratio  BCy,Weight ratio  HBP@GO/MnF,Vectors,Ref
0,0.5HBP@GO/MnF/BCy,83.0,204.0,208.0,278.0,320.0,100.0,0.5,"['(0.5)HBP@GO', 'MnF', 'BCy']",j.matchemphys.2019.05.090
1,1HBP@GO/MnF/BCy,83.0,197.0,212.0,249.0,303.0,100.0,1.0,"['(1)HBP@GO', 'MnF', 'BCy']",j.matchemphys.2019.05.090
2,2HBP@GO/MnF/BCy,85.0,182.0,208.0,246.0,313.0,100.0,2.0,"['(2)HBP@GO', 'MnF', 'BCy']",j.matchemphys.2019.05.090
3,4HBP@GO/MnF/BCy,84.0,177.0,216.0,,296.0,100.0,4.0,"['(4)HBP@GO', 'MnF', 'BCy']",j.matchemphys.2019.05.090
4,BCy,83.0,268.0,313.0,,343.0,100.0,0.0,['BCy'],j.matchemphys.2019.05.090
5,f-BCy,,,,,,100.0,0.0,['f-BCy'],j.matchemphys.2019.05.090

File: 3.2 Consolidated View of Tabular Data/Data/4- Consolidated_View_Ds/family/j.polymdegradstab.2011.07.014.csv
,Samples,Tg (°C),Tonset (°C),Tmax (°C),Residues at 800 o °C (%),EP control,EP-1,EP-2,EP-3,Vectors,Ref
0,DGEBA (g),,,,,100.0,100.0,100.0,100.0,['DGEBA(g)'],j.polymdegradstab.2011.07.014
1,DOPO-POSS,106.6,334.0,479.0,40.6,,,,,"['DOPO', 'POSS']",j.polymdegradstab.2011.07.014
2,DOPO-POSS (g),,,,,0.0,5.89,12.44,28.0,"['DOPO', 'POSS(g)']",j.polymdegradstab.2011.07.014
3,DOPO-POSS (wt%),,,,,0.0,5.0,10.0,20.0,"['DOPO', 'POSS(wt%)']",j.polymdegradstab.2011.07.014
4,EP control,137.9,372.0,390.0,11.6,,,,,['EPcontrol'],j.polymdegradstab.2011.07.014
5,EP-1,145.6,360.0,391.0,13.0,,,,,['EP-1'],j.polymdegradstab.2011.07.014
6,EP-2,146.6,359.0,394.0,16.1,,,,,['EP-2'],j.polymdegradstab.2011.07.014
7,EP-3,142.7,362.0,442.0,20.9,,,,,['EP-3'],j.polymdegradstab.2011.07.014
8,m-Phenylenediamine (g),,,,,12.0,12.0,12.0,12.0,['m-Phenylenediamine(g)'],j.polymdegradstab.2011.07.014

File: 3.2 Consolidated View of Tabular Data/Data/4- Consolidated_View_Ds/family/j.polymdegradstab.2012.02.012.csv
,Samples,F-content (wt%),Contact angle of water (°),Nitrogen T5% (°C),Nitrogen Tmax (°C),atmosphere IPDT (°C),"atmosphere Char (700 °C, wt%)",Air T5% (°C),atmosphere Tmax (°C),atmosphere.1$ IPDT (C),"atmosphere Char (700 O C, wt%)","atmosphere.1$$$ Char (700 O C, wt%)",Storage modulus (MPa),Tg (DMA) (°C),Tg (DSC) (°C),Vectors,Ref
0,3F-PFE-2MI,14.04,95.88,,,,,,,,,,,,,"['3F', 'PFE', '2MI']",j.polymdegradstab.2012.02.012
1,3F-PFE-D230,11.6,96.73,,,,,,,,,,,,,"['3F', 'PFE', 'D230']",j.polymdegradstab.2012.02.012
2,3F-PFE-DDM,12.03,98.08,,,,,,,,,,,,,"['3F', 'PFE', 'DDM']",j.polymdegradstab.2012.02.012
3,3F-PFE-PA,11.11,105.5,,,,,,,,,,,,,"['3F', 'PFE', 'PA']",j.polymdegradstab.2012.02.012
4,3F-PQE-2MI,,,,,,,,,,,,1522.0,109.0,95.0,"['3F', 'PQE', '2MI']",j.polymdegradstab.2012.02.012
5,3F-PQE-D230,,,,,,,,,,,,2230.0,81.0,75.0,"['3F', 'PQE', 'D230']",j.polymdegradstab.2012.02.012
6,3F-PQE-DDM,,,,,,,,,,,,1283.0,145.0,135.0,"['3F', 'PQE', 'DDM']",j.polymdegradstab.2012.02.012
7,3F-PQE-PA,,,,,,,,,,,,2563.0,114.0,92.0,"['3F', 'PQE', 'PA']",j.polymdegradstab.2012.02.012
8,3F-epxoy-2MI,,,337.5,427.6,637.6,19.2,347.6,436.7,470.7,0.2,,,,,"['3F', 'epxoy', '2MI']",j.polymdegradstab.2012.02.012
9,3F-epxoy-D230,,,335.4,369.0,454.4,7.7,291.4,356.7,411.6,0.1,,,,,"['3F', 'epxoy', 'D230']",j.polymdegradstab.2012.02.012
10,3F-epxoy-DDM,,,362.3,386.0,670.9,21.8,355.6,377.0,469.3,0.0,,,,,"['3F', 'epxoy', 'DDM']",j.polymdegradstab.2012.02.012
11,3F-epxoy-PA,,,358.7,396.1,485.7,5.3,355.2,401.7,437.0,0.0,,,,,"['3F', 'epxoy', 'PA']",j.polymdegradstab.2012.02.012

File: 3.2 Consolidated View of Tabular Data/Data/4- Consolidated_View_Ds/family/j.polymdegradstab.2015.11.018.csv
,Samples,Tinitial (°C),R1peak/T1peak (%/min) (°C),R2peak/T2peak (% min-1/°C),Char residue (700 °C) (wt%),TTI (s),PHRR-1 (kW/m²),Time PHRR-1 (s),Peak2-HRR (kW m-2),Time PHRR-2 (s),THR (MJ/m²),Peak1-SPR (m ² s-1,Time PSPR-1 (s),Peak2-SPR (m ² superscript(2),Time PSPR-2 (s),TSP (m²),EHC (MJ/kg),Vectors,Ref
0,CTP-DOPO,314.6,1.65,5.23,42.8,,,,,,,,,,,,,['CTP-DOPO'],j.polymdegradstab.2015.11.018
1,DGEBA,380.7,20.46,-,14.1,63.0,619.9,147.8,-,-,77.6,0.31,132.3,-,-,38.44,21.16,['DGEBA'],j.polymdegradstab.2015.11.018
2,DGEBA/10.6 wt% CTP-DOPO,,,,,52.0,282.6,69.6,349.9,139.1,51.7,0.21,64.7,0.19,129.2,20.77,18.95,"['DGEBA', '(0.106)CTP-DOPO']",j.polymdegradstab.2015.11.018
3,DGEBA/CTP-DOPO,345.3,10.09,-,29.2,,,,,,,,,,,,,"['DGEBA', 'CTP-DOPO']",j.polymdegradstab.2015.11.018

File: 3.2 Consolidated View of Tabular Data/Data/4- Consolidated_View_Ds/family/j.polymdegradstab.2016.01.005.csv
,Samples,TTI (s),FO(s),PHRR (kW/m²),THR (MJ/m²),TSR (m²/m²),CY/wt%,TTI (s)_err,FO(s)_err,PHRR (kW/m²)_err,THR (MJ/m²)_err,TSR (m²/m²)_err,LOI (%),calorimetric results A CY/wt%,Vectors,Ref
0,UP,34.0,144.0,1143.0,80.0,3868.0,1.0,0.0,1.0,15.0,1.0,89.0,,,['UP'],j.polymdegradstab.2016.01.005
1,70/30 UP/VB-novolac (no additional styrene),32.0,174.0,800.0,70.0,3672.0,11.6,4.0,2.0,19.0,0.0,50.0,,,"['(0.7)', 'VB-novolac(noadditionalstyrene(0.3)']",j.polymdegradstab.2016.01.005
2,50/50 UP/VB-novolac (15 wt% additional styrene),20.0,154.0,720.0,65.0,3348.0,12.6,1.0,6.0,80.0,5.0,210.0,,,"['(0.5)', 'VB-novolac((0.15)additionalstyrene50']",j.polymdegradstab.2016.01.005
3,50/50 UP/VB-novolac (30 wt% additional styrene),24.0,152.0,895.0,67.0,3624.0,13.3,6.0,19.0,113.0,9.0,309.0,,,"['(0.5)', 'VB-novolac((0.3)additionalstyrene50']",j.polymdegradstab.2016.01.005
4,VB-novolac (no added styrene),29.0,160.0,611.0,52.0,2888.0,32.5,1.0,8.0,43.0,3.0,78.0,,,['VB-novolac(noaddedstyrene)'],j.polymdegradstab.2016.01.005
5,50UP/50Allyl-resole (no additional styrene) [10],17.0,,225.0,17.9,924.0,,,,,,,1.7,13.0,"['50UP/50Allyl', 'resole(noadditionalstyrene)']",j.polymdegradstab.2016.01.005
6,50UP/50Methacrylate-novolac (32 wt% additional styrene) [13],1.0,,290.0,19.0,1190.0,,,,,,,1.8,10.5,"['50UP/50Methacrylate', 'novolac((0.32)additionalstyrene)']",j.polymdegradstab.2016.01.005
7,50UP/50VB-novolac (15 wt% additional styrene),14.0,,423.0,15.0,520.0,,,,,,,1.8,11.6,"['50UP/50VB', 'novolac((0.15)additionalstyrene)']",j.polymdegradstab.2016.01.005
8,50UP/50VB-novolac (30 wt% additional styrene),10.0,,248.0,13.0,244.0,,,,,,,2.0,12.3,"['50UP/50VB', 'novolac((0.3)additionalstyrene)']",j.polymdegradstab.2016.01.005
9,70UP/30Allyl resole [10],14.0,,98.0,7.9,271.0,,,,,,,1.1,10.0,['70UP/30Allylresole10'],j.polymdegradstab.2016.01.005
10,70UP/30Methacrylate-novolad (32 wt% additional styrene) [13],1.0,,198.0,15.0,904.0,,,,,,,1.2,5.7,"['70UP/30Methacrylate', 'novolad((0.32)additionalstyrene)']",j.polymdegradstab.2016.01.005
11,70UP/30VB-novolac (no additional styrene),2.0,,343.0,10.0,196.0,,,,,,,1.7,10.6,"['70UP/30VB', 'novolac(noadditionalstyrene)']",j.polymdegradstab.2016.01.005
12,Allyl-resole (no styrene) [10],32.0,,249.0,30.9,1881.0,,,,,,,4.3,26.0,"['Allyl', 'resole(nostyrene)']",j.polymdegradstab.2016.01.005
13,Methacrylate-novolac (32% additional styrene) [13],3.0,,329.0,22.0,1301.0,,,,,,,3.4,17.8,"['Methacrylate', 'novolac((0.32)additionalstyrene)']",j.polymdegradstab.2016.01.005
14,VB-novolac (no styrene),5.0,,532.0,28.0,980.0,,,,,,,5.6,31.5,"['VB', 'novolac(nostyrene)']",j.polymdegradstab.2016.01.005

File: 3.2 Consolidated View of Tabular Data/Data/4- Consolidated_View_Ds/family/j.polymdegradstab.2016.04.011.csv
,Samples,Element C,content (wt%) o,content (wt%) N,content (wt%) P,PHRR (kW/m²),THR (MJ/m²),EHC (MJ/kg),COY (kg/kg),CO₂Y (kg/kg),Char yield (%),PHRR (kW/m²)_err,THR (MJ/m²)_err,EHC (MJ/kg)_err,COY (kg/kg)_err,CO₂Y (kg/kg)_err,Char yield (%)_err,EP (g),DDM (g),CNTs or (x = 5) (g),"CNT-PD-x 10,20) (wt%)",Vectors,Ref
0,2%CNT-PD-10/EP,78.21,11.98,9.14,0.67,754.0,102.0,23.6,0.132,1.9,14.7,31.0,3.0,0.2,0.005,0.08,0.32,100.0,25.3,2.6,2.0,"['(0.02)CNT-PD-10', 'EP']",j.polymdegradstab.2016.04.011
1,2%CNT-PD-20/EP,,,,,,,,,,,,,,,,,100.0,25.3,2.6,2.0,"['(0.02)CNT-PD-20', 'EP']",j.polymdegradstab.2016.04.011
2,2%CNT-PD-5/EP,,,,,,,,,,,,,,,,,100.0,25.3,2.6,2.0,"['(0.02)CNT-PD-5', 'EP']",j.polymdegradstab.2016.04.011
3,2%CNT/EP,82.21,7.89,9.9,0.0,963.0,119.0,26.4,0.101,2.16,9.75,36.0,3.0,0.3,0.004,0.09,0.27,100.0,25.3,2.6,2.0,"['(0.02)CNT', 'EP']",j.polymdegradstab.2016.04.011
4,2%PD/EP,,,,,,,,,,,,,,,,,100.0,25.3,2.6,2.0,"['(0.02)PD', 'EP']",j.polymdegradstab.2016.04.011
5,4%CNT-PD-10/EP,,,,,,,,,,,,,,,,,100.0,25.3,5.2,4.0,"['(0.04)CNT-PD-10', 'EP']",j.polymdegradstab.2016.04.011
6,4%CNT-PD-20/EP,,,,,,,,,,,,,,,,,100.0,25.3,5.2,4.0,"['(0.04)CNT-PD-20', 'EP']",j.polymdegradstab.2016.04.011
7,4%CNT-PD-5/EP,,,,,,,,,,,,,,,,,100.0,25.3,5.2,4.0,"['(0.04)CNT-PD-5', 'EP']",j.polymdegradstab.2016.04.011
8,4%CNT/EP,,,,,,,,,,,,,,,,,100.0,25.3,5.2,4.0,"['(0.04)CNT', 'EP']",j.polymdegradstab.2016.04.011
9,4%PD/EP,,,,,,,,,,,,,,,,,100.0,25.3,5.2,4.0,"['(0.04)PD', 'EP']",j.polymdegradstab.2016.04.011
10,Pure EP,82.46,7.08,10.46,0.0,1420.0,144.0,29.9,0.126,2.51,8.81,53.0,5.0,0.3,0.005,0.1,0.25,100.0,25.3,0.0,0.0,['EP'],j.polymdegradstab.2016.04.011
