Repository: AMETHYST-2025/CCASL

# 3.2 Consolidated View of Tabular Data

This is the most important part of the work because it contains the programs for extraction, relevance recommendation, table normalization, and data integration. 
These programs can be executed in the following order
- [ ] `Table_Extraction.py`: Captures all the tables in a PDF.
- [ ] `Recommendation.py`: Classifies images of tables based on their relevance using keywords.
- [ ] `textract.py` : Contains the code for image preprocessing, and the connection to the Amazon Textract API, but we recommend using the web interface, which also offers a free trial. [AWSTextract](https://aws.amazon.com/fr/textract/)

File: 3.2 Consolidated View of Tabular Data/Data/4- Consolidated_View_Ds/family/j.polymdegradstab.2019.108981.csv
,Samples,TTI (s),Tp (s),PHRR (kW/m²),FIGRA (kW/m²s),THR (MJ/m²),MARHE (kW/m²),PSPR (m²/s),TSP (m²),TSR (m²/m²),av-COY,av-EHC,Char residue (wt%),Tp (s)_err,PHRR (kW/m²)_err,THR (MJ/m²)_err,PSPR (m²/s)_err,TSP (m²)_err,TSR (m²/m²)_err,av-COY_err,av-EHC_err,Char residue (wt%)_err,T5% (°C),Tmax (°C),Rate at Tmax (%/min),Residue (700 °C) (wt%),DGEBA (%),DDM (%),MAPPO (%),UL-94,LOI (%),LOI (%)_err,Vectors,Ref
0,EP,60.0,130.0,1073.0,8.3,76.0,291.6,0.55,71.4,5241.0,0.095,21.1,10.2,3.0,55.0,3.0,0.02,3.0,400.0,0.01,1.0,0.5,355.8,380.5,1.4,20.2,80.0,20.0,0.0,NR,25.6,0.5,['EP'],j.polymdegradstab.2019.108981
1,EP/10MAPPO,,,,,,,,,,,,,,,,,,,,,,290.1,369.2,0.78,27.1,72.0,18.0,10.0,V-1,33.3,0.5,"['EP', '(10)MAPPO']",j.polymdegradstab.2019.108981
2,EP/15MAPPO,,,,,,,,,,,,,,,,,,,,,,,,,,68.0,17.0,15.0,V-1,34.0,0.5,"['EP', '(15)MAPPO']",j.polymdegradstab.2019.108981
3,EP/18MAPPO,68.0,140.0,443.0,3.2,46.0,176.9,0.28,27.4,3015.0,0.094,19.3,31.6,4.0,20.0,2.0,0.01,1.0,200.0,0.01,1.0,1.5,285.1,359.2,0.66,23.6,65.6,16.4,18.0,V-0,33.0,0.5,"['EP', '(18)MAPPO']",j.polymdegradstab.2019.108981
4,EP/5MAPPO,,,,,,,,,,,,,,,,,,,,,,309.5,372.7,0.84,25.2,76.0,19.0,5.0,NR,32.2,0.5,"['EP', '(5)MAPPO']",j.polymdegradstab.2019.108981

File: 3.2 Consolidated View of Tabular Data/Data/4- Consolidated_View_Ds/family/j.polymdegradstab.2020.109195.csv
,Samples,DGEBA (g),DDM (g),DPHK (g),DOPO (g),P content (wt%),T5%( C),Tmax (°C),RTmax (%/°C),acto (%),TTI (s),PHRR (kW/m²),FIGRA,THR (MJ/m²),TSP (m²),COY/CO2Y (%),av-EHC,Char residue (%),TTI (s)_err,PHRR (kW/m²)_err,THR (MJ/m²)_err,TSP (m²)_err,COY/CO2Y (%)_err,av-EHC_err,Char residue (%)_err,Vectors,Ref
0,1.3%DOPO-EP,80.0,20.0,0.0,1.3,0.19,,,,,,,,,,,,,,,,,,,,"['(0.013)DOPO', 'EP']",j.polymdegradstab.2020.109195
1,2%DPHK-EP,80.0,20.0,2.56,0.0,0.12,384.0,411.0,1.7,18.6,85.0,1160.0,10.7,58.0,17.5,7.9,21.6,22.0,2.0,20.0,0.5,0.5,0.05,0.2,0.5,"['(0.02)DPHK', 'EP']",j.polymdegradstab.2020.109195
2,3%DPHK-EP,80.0,20.0,3.1,0.0,0.19,380.0,409.0,1.5,19.7,,,,,,,,,,,,,,,,"['(0.03)DPHK', 'EP']",j.polymdegradstab.2020.109195
3,4%DPHK-EP,80.0,20.0,4.17,0.0,0.25,378.0,405.0,1.4,21.8,85.0,907.0,7.7,47.5,15.5,9.1,20.2,23.0,2.0,21.0,2.0,0.5,0.1,0.3,0.5,"['(0.04)DPHK', 'EP']",j.polymdegradstab.2020.109195
4,EP,80.0,20.0,0.0,0.0,0.0,384.0,416.0,1.9,10.2,80.0,1367.0,12.1,66.5,22.8,7.4,23.2,10.0,1.0,21.0,1.5,1.6,0.1,0.3,1.0,['EP'],j.polymdegradstab.2020.109195

File: 3.2 Consolidated View of Tabular Data/Data/4- Consolidated_View_Ds/family/j.polymdegradstab.2021.109497.csv
,Samples,C on surface (%),N on surface (%),O on surface (%),P on surface (%),tti / S,R / kWm / kW-m-2 / kW-m-2,THR (MJ/m²),RHE / kW.m / kW.m-2 / kW-m-2,TSR (m²/m²),THR-ML-1W-m-2.g/ kW-m-2.g-1 / kW.m-2.g-1,Residue (%),X,UL-94,tti / S_err,R / kWm / kW-m-2 / kW-m-2_err,THR (MJ/m²)_err,RHE / kW.m / kW.m-2 / kW-m-2_err,TSR (m²/m²)_err,Residue (%)_err,Vectors,Ref
0,+ 10% HFC-X: 1200 S at 60 kW.m-2,90.2,5.1,3.7,0.8,,,,,,,,,,,,,,,,"['(0.1)HFC', 'X:(1200)Sat60kW.m2']",j.polymdegradstab.2021.109497
1,+ 10% NPF400,,,,,28.0,566.0,79.0,267.0,4319.0,2.78,59.0,0.46,0.0,2.0,21.0,1.0,5.0,105.0,1.0,"['', '(0.1)NPF400']",j.polymdegradstab.2021.109497
2,+ 10% RDP: 1200 S at 60 kW.m-2,86.4,4.2,7.1,1.3,,,,,,,,,,,,,,,,['(0.1)RDP:1200Sat60kW.m-2'],j.polymdegradstab.2021.109497
3,+ 10% RDP: 1500 S at 60 kW-m-2,89.1,5.2,4.4,0.9,,,,,,,,,,,,,,,,"['(0.1)RDP:1500Sat60kW', 'm(2)']",j.polymdegradstab.2021.109497
4,+ 10% RDP: 300 S at 60 kW.m-2,82.5,3.7,6.6,5.3,,,,,,,,,,,,,,,,['(0.1)RDP:300Sat60kW.m-2'],j.polymdegradstab.2021.109497
5,+ 10% RDP: 600 S at 60 kW.m-²,86.4,5.3,6.5,1.8,,,,,,,,,,,,,,,,['(0.1)RDP:600Sat60kW.m-²'],j.polymdegradstab.2021.109497
6,+ 10% SPB100,,,,,30.0,413.0,59.0,194.0,4978.0,2.18,61.0,0.45,0.0,0.0,28.0,2.0,18.0,309.0,3.0,"['', '(0.1)SPB100']",j.polymdegradstab.2021.109497
7,+ 10% SPB100*: 1200 S at 60 kW.m-2,90.5,6.5,2.6,0.4,,,,,,,,,,,,,,,,['(0.1)SPB100*:1200Sat60kW.m-2'],j.polymdegradstab.2021.109497
8,+ 5% SPB100 + 5% NPF400,,,,,30.0,368.0,58.0,193.0,4828.0,2.37,66.0,0.44,0.0,2.0,45.0,4.0,18.0,249.0,3.0,"['', '(0.05)SPB100', '(0.05)NPF400']",j.polymdegradstab.2021.109497
9,+ 7% SPB100 + 3% NPF400,,,,,28.0,437.0,60.0,203.0,4308.0,2.21,62.0,0.42,0.0,2.0,32.0,2.0,4.0,162.0,1.0,"['', '(0.07)SPB100', '(0.03)NPF400']",j.polymdegradstab.2021.109497
10,RTM6 + CF,,,,,31.0,492.0,72.0,242.0,3763.0,2.51,59.0,0.43,0.0,2.0,19.0,1.0,5.0,165.0,1.0,"['RTM6', 'CF']",j.polymdegradstab.2021.109497

File: 3.2 Consolidated View of Tabular Data/Data/4- Consolidated_View_Ds/family/j.polymdegradstab.2021.109613.csv
,Samples,TTI (s),PHRR (kW/m²),THR (MJ/m²),TSR (m²/m²),TSP (m²),COY (kg/kg),EHC (MJ/kg),Char Residues (%),TTI (s)_err,PHRR (kW/m²)_err,THR (MJ/m²)_err,TSR (m²/m²)_err,TSP (m²)_err,COY (kg/kg)_err,EHC (MJ/kg)_err,Char Residues (%)_err,T1% (°C),T5% (°C),Tmax (°C),CY-exp (wt%),CY-cal (wt%),Vectors,Ref
0,12COF-EP,27.0,641.0,115.0,1684.0,16.75,0.019,25.0,0.35,3.0,21.0,16.0,23.0,1.0,0.02,3.0,0.2,283.5,357.8,440.1,17.2,12.0,"['(12)COF', 'EP']",j.polymdegradstab.2021.109613
1,12PCOF-EP,28.0,194.0,26.0,1575.0,16.05,0.132,9.4,20.65,1.0,34.0,4.0,12.0,2.0,0.05,2.0,2.2,292.7,357.9,425.0,21.3,12.3,"['(12)PCOF', 'EP']",j.polymdegradstab.2021.109613
2,4PCOF-EP,40.0,807.0,84.0,1460.0,14.37,0.092,16.3,1.33,2.0,32.0,9.0,24.0,1.0,0.02,2.0,0.5,,,,,,"['(4)PCOF', 'EP']",j.polymdegradstab.2021.109613
3,8PCOF-EP,29.0,339.0,99.0,1225.0,12.19,0.114,20.0,7.95,1.0,29.0,11.0,26.0,2.0,0.03,1.0,1.0,302.9,370.7,448.0,18.2,12.5,"['(8)PCOF', 'EP']",j.polymdegradstab.2021.109613
4,EP,46.0,921.0,84.0,1820.0,18.2,0.087,20.1,0.06,1.0,36.0,12.0,32.0,2.0,0.01,1.0,0.1,386.1,399.4,415.4,12.9,12.9,['EP'],j.polymdegradstab.2021.109613

File: 3.2 Consolidated View of Tabular Data/Data/4- Consolidated_View_Ds/family/j.progpolymsci.2021.101366.csv
,Samples,P content (wt%),Tgb (°C),T5% C (C),CY (wt%),LOI (%),UL-94,Reduction PHRR (%),Reduction THR (%),Ref.,Curing agent,Tg (°C),Unnamed: 2,Vectors,Ref
0,DDM + BPD,0.75,160.0,310.0,18.1,36.9,0.0,21.7,31.4,86.0,,,,"['DDM', 'BPD']",j.progpolymsci.2021.101366
1,DDM + DPT,0.75,169.0,322.0,17.8,36.5,0.0,28.6,30.9,87.0,,,,"['DDM', 'DPT']",j.progpolymsci.2021.101366
2,DDS + DIB,0.75,186.0,347.0,24.0,36.8,0.0,58.4,27.3,88.0,,,,"['DDS', 'DIB']",j.progpolymsci.2021.101366
3,DDS + DIB,0.75,192.0,339.0,23.5,36.7,0.0,41.1,24.2,89.0,,,,"['DDS', 'DIB']",j.progpolymsci.2021.101366
4,0D,,,,,,,,,,,,Zero-dimensional,['(0)D'],j.progpolymsci.2021.101366
5,1D,,,,,,,,,,,,One-dimensional,['(1)D'],j.progpolymsci.2021.101366
6,2D,,,,,,,,,,,,Two-dimensional,['(2)D'],j.progpolymsci.2021.101366
7,3D,,,,,,,,,,,,Three-dimensional,['(3)D'],j.progpolymsci.2021.101366
8,AHRR,,,,,,,,,,,,Average of heat release rate,['AHRR'],j.progpolymsci.2021.101366
9,AI,,,,,,,,,,,,1-(3-Aminopropyl)-imidazole,['AI'],j.progpolymsci.2021.101366
10,APP,,,,,,,,,,,,Ammonium polyphosphate,['APP'],j.progpolymsci.2021.101366
11,BAMPO,,,,,,,,,,,,is(m-aminophenyl)methylphosphine oxide,['BAMPO'],j.progpolymsci.2021.101366
12,BDP,,,,,,,,,,,,Bisphenol A bis(diphenyl phosphate),['BDP'],j.progpolymsci.2021.101366
13,BEU-EP,5.18,,,23.4,38.4,V-0,,,74.0,DDM,112.0,,"['BEU', 'EP']",j.progpolymsci.2021.101366
14,BIM,,,,,,,,,,,,Benzimidazole,['BIM'],j.progpolymsci.2021.101366
15,BPHPPO-EP,7.79,,,51.8,34.0,/,,,68.0,DDS,/,,"['BPHPPO', 'EP']",j.progpolymsci.2021.101366
16,CNT,,,,,,,,,,,,Carbon nanotube,['CNT'],j.progpolymsci.2021.101366
17,CTP-EP,,,,,,,,,,,,Hexa-[4-(glycidyloxycarbonyl),"['CTP', 'EP']",j.progpolymsci.2021.101366
18,CY,,,,,,,,,,,,Char yield,['CY'],j.progpolymsci.2021.101366
19,D230,,,,,,,,,,,,"o, O'-Bis(2-aminopropyl)polypropyleneglyco)",['D230'],j.progpolymsci.2021.101366
20,DDM,,,,,,,,,,,,"4, 4'-Methylene-dianiline",['DDM'],j.progpolymsci.2021.101366
21,DDS,,,,,,,,,,,,"4, 4'-Diaminodiphenyl sulfone",['DDS'],j.progpolymsci.2021.101366
22,DETA,,,,,,,,,,,,Diethylenetriamine,['DETA'],j.progpolymsci.2021.101366
23,DGEBA,,,,,,,,,,,,Diglycidyl ether of bisphenol A,['DGEBA'],j.progpolymsci.2021.101366
24,DICY,,,,,,,,,,,,Dicyandiamide,['DICY'],j.progpolymsci.2021.101366
25,DMA,,,,,,,,,,,,Dynamic mechanical analysis,['DMA'],j.progpolymsci.2021.101366
26,DOPO,,,,,,,,,,,,"9, 10-Dihydro-9-oxa-10-phosphaphenanthrene-10- oxide",['DOPO'],j.progpolymsci.2021.101366
27,DSC,,,,,,,,,,,,Differential scanning calorimetry,['DSC'],j.progpolymsci.2021.101366
28,EHPP,,,,,,,,,,,,Phosphonohydrazidic acid,['EHPP'],j.progpolymsci.2021.101366
29,EP,,,,,,,,,,,,Epoxy resin,['EP'],j.progpolymsci.2021.101366
30,EP1,6.5,,,53.0,31.4,V-0,,,71.0,DDM,183.0,,['EP1'],j.progpolymsci.2021.101366
31,EP2,7.18,,,58.0,32.8,V-0,,,71.0,DDM,214.0,,['EP2'],j.progpolymsci.2021.101366
32,FT-IR,,,,,,,,,,,,Fourier transform infrared spectroscopy,"['FT', 'IR']",j.progpolymsci.2021.101366
33,GO,,,,,,,,,,,,Graphene oxide,['GO'],j.progpolymsci.2021.101366
34,HGCP,,,,,,,,,,,,Hexaglycidyl cyclotriphosphazene,['HGCP'],j.progpolymsci.2021.101366
35,HRR,,,,,,,,,,,,Heat release rate,['HRR'],j.progpolymsci.2021.101366
36,IFR,,,,,,,,,,,,Intumescent flame retardant,['IFR'],j.progpolymsci.2021.101366
37,IPDA,,,,,,,,,,,,Isophorone diamine,['IPDA'],j.progpolymsci.2021.101366
38,LDH,,,,,,,,,,,,Layered double hydroxide,['LDH'],j.progpolymsci.2021.101366
39,LOI,,,,,,,,,,,,Limited oxygen index,['LOI'],j.progpolymsci.2021.101366
40,MCC,,,,,,,,,,,,Micro combustion calorimeter,['MCC'],j.progpolymsci.2021.101366
41,MMT,,,,,,,,,,,,Montmorillonite,['MMT'],j.progpolymsci.2021.101366
42,MeHHPA,,,,,,,,,,,,Methylhexahydrophthalic anhydride,['MeHHPA'],j.progpolymsci.2021.101366
43,MeTHPA,,,,,,,,,,,,Methyl tetrahydrophthalic anhydride,['MeTHPA'],j.progpolymsci.2021.101366
44,NR,,,,,,,,,,,,No rating,['NR'],j.progpolymsci.2021.101366
45,PA,,,,,,,,,,,,Phytic acid,['PA'],j.progpolymsci.2021.101366
46,PEI,,,,,,,,,,,,Polyethylenimine,['PEI'],j.progpolymsci.2021.101366
47,PEPA,,,,,,,,,,,,"1-Oxo-4-hydroxymethyl-2,6,7-trioxa-",['PEPA'],j.progpolymsci.2021.101366
48,PHRR,,,,,,,,,,,,Peak heat release rate,['PHRR'],j.progpolymsci.2021.101366
49,PMDA,,,,,,,,,,,,Pyromellitic dianhydride,['PMDA'],j.progpolymsci.2021.101366
50,PN,,,,,,,,,,,,Phenol novolac,['PN'],j.progpolymsci.2021.101366
51,POSS,,,,,,,,,,,,Polyhedral oligomeric silsesquioxane,['POSS'],j.progpolymsci.2021.101366
52,PPA,,,,,,,,,,,,Polyphosphamide,['PPA'],j.progpolymsci.2021.101366
53,SDR,,,,,,,,,,,,Smoke density rate,['SDR'],j.progpolymsci.2021.101366
54,SEM,,,,,,,,,,,,Scanning electron microscopy,['SEM'],j.progpolymsci.2021.101366
55,SPR,,,,,,,,,,,,Smoke production release,['SPR'],j.progpolymsci.2021.101366
56,T10%,,,,,,,,,,,,Temperature at which the thermoset undergoes 10 wt% of weight loss,['T(0.1)'],j.progpolymsci.2021.101366
57,T2%,,,,,,,,,,,,Temperature at which the thermoset undergoes 2 wt% of weight loss,['T(0.02)'],j.progpolymsci.2021.101366
58,T5%,,,,,,,,,,,,Temperature at which the thermoset undergoes 5 wt% of weight loss,['T(0.05)'],j.progpolymsci.2021.101366
59,TEPA,,,,,,,,,,,,Tetraethylenepentamine,['TEPA'],j.progpolymsci.2021.101366
60,h-BN,,,,,,,,,,,,Hexagonal boron nitride,"['h', 'BN']",j.progpolymsci.2021.101366
61,mPDA,,,,,,,,,,,,"1,3-Phenylenediamine",['mPDA'],j.progpolymsci.2021.101366
62,rGO,,,,,,,,,,,,Graphene,['rGO'],j.progpolymsci.2021.101366
