Repository: AMETHYST-2025/CCASL

# CCASL

## Overview
***

This overview displays the main sections of CCASL, known as:
- [ ] 3.1 From Domain Knowledge to a Corpus of PDF Documents (A,B)
- [ ] 3.2 Creation of a Consolidated View of the Publications' Relevant Tables (C)
- [ ] 3.3 Counterexample Detection with g3-Relaxed Equality on Adesit (D)
***

## 3.1 PDF Document Acquisition

The first step is the creation of a PDF database related to your study. 
In this application, parameters have been set in the Python files. 
A sample of the downloaded PDFs is provided in the 'Data Samples' folder.
- [ ] `Approach_a_Journal.py` : Publications extracted from 11 target journals
- [ ] `Approach_b_GoogleScholar.py` : exploits google scholar
- [ ] `Data_Samples` : Sample of 682 PDFs (Approach-a) over 3400, and all the 682 of (approach-b), download [here](https://zenodo.org/records/15115892).
```
python3.9 file.py
```
***

## 3.2 Consolidated View of Tabular Data

This is the most important part of the work because it contains the programs for extraction, relevance recommendation, table normalization, and data integration. 
These programs can be executed in the following order
- [ ] `Table_Extraction.py`: Captures all the tables in a PDF.
- [ ] `Recommendation.py`: Classifies images of tables based on their relevance using keywords.
- [ ] `textract.py` : Contains the code for image preprocessing, and the connection to the Amazon Textract API, but we recommend using the web interface, which also offers a free trial [AWSTextract](https://aws.amazon.com/fr/textract/).
- [ ] `Normalization.py` & `Samples_Normalization.py`: A global rule-based program designed to normalize certain frequent attributes (e.g., chemical properties) in epoxy-amine publications.
- [ ]  `RNN_column_name.py` : A machine learning-based approach for attribute name normalization using RNN.
- [ ] `ChemDataExtractor.py`: is use in `Normalization.py` to detect acronym and abbreviation, notably 'EP' which is usually describe in "Experimental and method".
- [ ] `Data_Integration.py`: Creates an integrated view of the case study from the paper (V(EA), SM_bf, SM_af, Tg).
- [ ] `Data`: Contains samples of intermediate results, more data is given on [zotero](https://zenodo.org/records/15115892).
***

## 3.3 CounterExample detection

- [ ] The file `Tg_SM.xlsx` contains the results of `Data_Integration.py`, after manual cleaning and completing, the results are save in: `Tg_SM_clean.xlsx`.
- [ ] Use the file `Tg_SM_clean.csv` to visualize counterexamples on [ADESIT](https://adesit.liris.cnrs.fr/).
- [ ] The file `CCASL_counterexamples.xlsx` Contains highlighted counterexamples for the following parameters: ε_bf = 330 MPa, ε_af = 8 MPa, and ε_Tg = 12°C.

***

## Associated paper
(preprint) Aymar TCHAGOUE, Véronique EGLIN, Sébastien PRUVOST, Jean-Marc PETIT, Jannick DUCHET-RUMEAU, Jean-Francois GERARD. "CCASL: Counterexamples to Comparative Analysis of Scientific Literature - Application to Polymers." *Journal of Intelligent Information Systems* [10.21203/rs.3.rs-6074889/v1](https://doi.org/10.21203/rs.3.rs-6074889/v1).

# 3.2 Consolidated View of Tabular Data

This is the most important part of the work because it contains the programs for extraction, relevance recommendation, table normalization, and data integration. 
These programs can be executed in the following order
- [ ] `Table_Extraction.py`: Captures all the tables in a PDF.
- [ ] `Recommendation.py`: Classifies images of tables based on their relevance using keywords.
- [ ] `textract.py` : Contains the code for image preprocessing, and the connection to the Amazon Textract API, but we recommend using the web interface, which also offers a free trial. [AWSTextract](https://aws.amazon.com/fr/textract/)
- [ ] `Normalization.py` & `Samples_Normalization.py`: A global rule-based program designed to normalize certain frequent attributes (e.g., chemical properties) in epoxy-amine publications. 
- [ ]  `RNN_column_name.py` : A machine learning-based approach for attribute name normalization using RNN.
- [ ] `ChemDataExtractor.py`: is use in `Normalization.py` to detect acronym and abbreviation, notably 'EP' which is usually describe in "Experimental and method"
- [ ] `Data_Integration.py`: Creates an integrated view of the case study from the paper (V(EA), SM_bf, SM_af, Tg).
- [ ] `Data`: Contains samples of intermediate results, more data is given on [zotero](https://zenodo.org/records/15115892)

File: 3.2 Consolidated View of Tabular Data/Data/4- Consolidated_View_Ds/family/j.cej.2021.128647.csv
,Samples,Entry,Tds (°C),Td30 (°C),Tmax (°C),THRI (°C),R800 (%),Flexural Stress (MPa),Modulus (GPa),property Deflection (mm),Shore Hardness (HD),Flexural Stress (MPa)_err,Modulus (GPa)_err,property Deflection (mm)_err,Shore Hardness (HD)_err,E'(GPa),E (MPa),"Tg,DMA (°C)",Ve (mol/ dm³,HRC (J/ g.K),PHRR (W/g),Total HR (kJ/g),Peak Temp. (C),DBDBBB (g),DGEBA (g),DDS (g),Liquefied temp range (°C),Curing temperature (°C),Vectors,Ref
0,DBDBBB/ 33DDS,3.0,,,,,,,,,,,,,,1.09,7.36,120.4,0.696,268.93,266.06,18.98,467.68,7.56,-,2.48,130.0,210.0,"['DBDBBB', '33DDS']",j.cej.2021.128647
1,DBDBBB/ 33DDSb,5.0,,,,,,,,,,,,,,1.41,21.5,113.3,2.07,,,,,,,,,,"['DBDBBB', '33DDS']",j.cej.2021.128647
2,DBDBBB/ 44DDSb,6.0,,,,,,,,,,,,,,1.21,15.5,123.1,1.46,,,,,,,,,,"['DBDBBB', '44DDSb']",j.cej.2021.128647
3,DBDBBB/ 44DDSª,4.0,,,,,,,,,,,,,,1.48,6.43,134.6,0.589,,,,,,,,,,"['DBDBBB', '44DDS']",j.cej.2021.128647
4,DBDBBB/ 33DDS,1.0,397.0,440.0,450.0,207.2,17.6,80.0,3.03,4.94,77.5,12.0,0.25,1.14,0.95,,,,,,,,,7.56,-,2.48,130.0,210.0,"['DBDBBB', '33DDS']",j.cej.2021.128647
5,DBDBBB/ 44DDS,2.0,410.0,450.0,451.0,212.7,31.2,57.2,3.06,2.86,59.2,11.2,0.14,0.57,0.5,,,,,,,,,7.56,-,2.48,130.0,210.0,"['DBDBBB', '44DDS']",j.cej.2021.128647
6,DGEBA/ 33DDS,3.0,413.0,430.0,430.0,207.4,16.5,142.0,3.248,9.76,81.2,12.1,0.88,2.56,0.95,,,,,,,,,-,6.81,2.48,165.0,215.0,"['DGEBA', '33DDS']",j.cej.2021.128647
7,DGEBA/ 44DDS,4.0,408.0,426.0,424.0,205.2,14.8,126.3,2.856,10.52,79.7,11.9,0.24,1.48,1.5,,,,,,,,,-,6.81,2.48,165.0,215.0,"['DGEBA', '44DDS']",j.cej.2021.128647

File: 3.2 Consolidated View of Tabular Data/Data/4- Consolidated_View_Ds/family/j.compositesb.2020.107926.csv
,Samples,Tg based on DSC (C),Tg based on DMA (°C),Td10% (°C),Tmax (°C),Char yield (800 °C) (%),E' at RT (MPa),ve/103 (mol/m3),C (wt%)',N (wt%),O (wt%),P (wt%),Vectors,Ref
0,B1D9/DDM,173.1,176.4,385.5,395.9,19.1,1833.0,7.0,80.98,5.13,13.71,0.18,"['B1D9', 'DDM']",j.compositesb.2020.107926
1,B2D8/DDM,161.6,169.2,376.1,392.1,21.2,1621.0,6.3,76.79,5.06,15.26,0.43,"['B2D8', 'DDM']",j.compositesb.2020.107926
2,B3D7/DDM,155.3,168.9,375.3,389.9,23.3,1575.0,5.2,75.76,5.02,17.45,1.77,"['B3D7', 'DDM']",j.compositesb.2020.107926
3,DGEBA/DDM,175.2,177.8,379.6,385.8,14.9,2287.0,8.8,84.38,4.27,11.35,-,"['DGEBA', 'DDM']",j.compositesb.2020.107926

File: 3.2 Consolidated View of Tabular Data/Data/4- Consolidated_View_Ds/family/j.compositesb.2020.108228.csv
,Samples,T5% (°C),Tmax (°C),MLRmax (%/min),Char residue (wt%),LOI (%),UL-94,Dripping,E-51 (g),DDS (g),TAP (g),Content of TAP (wt%),Content of Phosphorus (wt%),TTI (s),PHRR (kW/m²),THR (MJ/m²),EHC (MJ/kg),TSP (m²),FIGRA (kW/m²s),COY (kg/kg),CO₂Y (kg/kg),Tg (°C),Storage modulus (30°C) (MPa),Storage modulus (Tg+40°C) (MPa),Ve x 10-3 (mol/m³),Vectors,Ref
0,EP,389.0,419.0,20.1,15.49,,,,,,,,,,,,,,,,,,,,,['EP'],j.compositesb.2020.108228
1,EP/7.5%TAP,348.0,400.0,15.73,18.65,,,,,,,,,,,,,,,,,,,,,"['EP', '(0.075)TAP']",j.compositesb.2020.108228
2,EP/10%TAP,340.0,394.0,14.42,19.23,,,,,,,,,,,,,,,,,,,,,"['EP', '(0.1)TAP']",j.compositesb.2020.108228
3,EP/12.5%TAP,336.0,388.0,13.72,18.31,,,,,,,,,,,,,,,,,,,,,"['EP', '(0.125)TAP']",j.compositesb.2020.108228
4,TAP,304.0,316.0,7.57,15.47,,,,,,,,,,,,,,,,,,,,,['TAP'],j.compositesb.2020.108228
5,EP,,,,5.12,22.8,No Rating,YES,100.0,31.6,0.0,0.0,0.0,73.0,1141.5,81.53,21.77,17.2,7.98,0.0683,1.87,185.0,2926.0,47.29,3.81,['EP'],j.compositesb.2020.108228
6,EP/10%TAP,,,,21.14,31.5,V-0,NO,100.0,31.6,14.62,10.0,0.67,66.0,670.41,52.42,15.92,13.11,4.89,0.0879,1.3,178.0,3200.0,32.95,2.69,"['EP', '(0.1)TAP']",j.compositesb.2020.108228
7,EP/12.5%TAP,,,,20.05,31.3,V-0,NO,100.0,31.6,18.8,12.5,0.84,62.0,753.71,53.93,16.11,13.54,5.38,0.09,1.31,177.0,3141.0,31.59,2.59,"['EP', '(0.125)TAP']",j.compositesb.2020.108228
8,EP/7.5%TAP,,,,18.85,30.8,V-0,NO,100.0,31.6,10.67,7.5,0.48,64.0,857.93,59.09,17.58,13.23,6.04,0.0883,1.44,185.0,2966.0,38.94,3.13,"['EP', '(0.075)TAP']",j.compositesb.2020.108228

File: 3.2 Consolidated View of Tabular Data/Data/4- Consolidated_View_Ds/family/j.compscitech.2016.10.014.csv
,Samples,Heating rate,Tonset (°C),Tpb(°C),AHcure,Unnamed: 6,Ead (KJ mol ¹),A (min⁻¹),Ke (min-1),Unnamed: 1,TID (C) (STD),TD5 (°C) (STD)b,Tmax (°C) (STD),Char yield (STD) (%),Tg (C) (STD),TID (C) (STD)_err,TD5 (°C) (STD)b_err,Tmax (°C) (STD)_err,Char yield (STD) (%)_err,Tg (C) (STD)_err,Vectors,Ref
0,"0,25 GO/EP/TETA",5.0,42.1,90.4,394.2,49.9,50.7,3.56,1.0,,357.0,352.0,387.0,13.0,102.0,4.5,3.5,4.8,1.1,3.4,"['(0.25)GO', 'EP', 'TETA']",j.compscitech.2016.10.014
1,0.25 PVI-g-GO/EP/TETA,5.0,41.7,85.2,405.7,42.4,46.2,3.2,1.2,,375.0,381.0,395.0,18.8,108.0,5.1,6.6,6.1,1.2,4.1,"['(0.25)PVI-g-GO', 'EP', 'TETA']",j.compscitech.2016.10.014
2,EP/TETA,5.0,42.6,92.1,392.1,45.9,49.6,8.76,0.98,,352.0,353.0,385.0,12.4,101.0,5.0,4.0,6.0,0.4,3.0,"['EP', 'TETA']",j.compscitech.2016.10.014
3,"0,25 I-GO/EP/TETA",5.0,42.3,90.2,395.6,49.7,53.2,3.58,1.1,,364.0,367.0,389.0,15.0,104.0,6.1,5.2,3.6,0.3,2.3,"['(0.25)I-GO', 'EP', 'TETA']",j.compscitech.2016.10.014

File: 3.2 Consolidated View of Tabular Data/Data/4- Consolidated_View_Ds/family/j.eurpolymj.2010.04.015.csv
,Samples,a-gel,tgel b (min),C ashrink,Pmon (g/cm³),Ppol (g/cm³),Shrink. d (%),Shrink. e after gel (%),CTEglass x 106 (k-1),CTErubber x 106 (k-1),D x 108 f (cm ²/s),DGEBA Xeq,DGEBA (wt%),MTHPA Xeq,MTHPA (wt%),BDMA Xeq,BDMA wt%,OH from Xeq,HBP (wt%),DSC (J/g),DSC ΔH (kJ/ee),DSC Tmax b (C),DSC Tgc (C),DMTA Ttans d (C),DMTA E'e (MPa),TGA T2% (C),TGA Tmax (°C),Vectors,Ref
0,DGEBA/MTHPA,,,,,,,,,,,1.0,50.0,1.0,50.0,0.0065,0.5,-,-,,,,,,,,,"['DGEBA', 'MTHPA']",j.eurpolymj.2010.04.015
1,DGEBA/MTHPA/0%,0.64,21.5,0.27,1.182,1.214,2.64,1.93,64.3,201.5,4.3,,,,,,,,,245.0,90.0,165.0,92.0,118.0,11.5,283.0,413.0,"['DGEBA', 'MTHPA', '(0.0)']",j.eurpolymj.2010.04.015
2,DGEBA/MTHPA/10%,0.67,20.6,0.43,1.18,1.208,2.32,1.32,61.7,190.1,2.4,0.9,44.8,1.11,45.2,0.0061,0.5,0.21,10.0,232.0,95.0,162.0,103.0,130.0,14.1,252.0,415.0,"['DGEBA', 'MTHPA', '(0.1)']",j.eurpolymj.2010.04.015
3,DGEBA/MTHPA/10%,0.67,20.6,0.43,1.18,1.208,2.32,1.32,61.7,190.1,2.4,0.9,44.8,1.11,45.2,0.0061,0.5,0.21,10.0,220.0,98.0,165.0,106.0,122.0,11.5,237.0,414.0,"['DGEBA', 'MTHPA', '(0.1)']",j.eurpolymj.2010.04.015
4,DGEBA/MTHPA/10%,0.67,20.6,0.43,1.18,1.208,2.32,1.32,61.7,190.1,2.4,0.77,41.2,1.3,48.8,0.0061,0.5,0.47,10.0,232.0,95.0,162.0,103.0,130.0,14.1,252.0,415.0,"['DGEBA', 'MTHPA', '(0.1)']",j.eurpolymj.2010.04.015
5,DGEBA/MTHPA/10%,0.67,20.6,0.43,1.18,1.208,2.32,1.32,61.7,190.1,2.4,0.77,41.2,1.3,48.8,0.0061,0.5,0.47,10.0,220.0,98.0,165.0,106.0,122.0,11.5,237.0,414.0,"['DGEBA', 'MTHPA', '(0.1)']",j.eurpolymj.2010.04.015
6,DGEBA/MTHPA/10%,0.69,22.1,0.46,1.184,1.198,1.1,0.59,28.0,178.4,0.9,0.9,44.8,1.11,45.2,0.0061,0.5,0.21,10.0,232.0,95.0,162.0,103.0,130.0,14.1,252.0,415.0,"['DGEBA', 'MTHPA', '(0.1)']",j.eurpolymj.2010.04.015
7,DGEBA/MTHPA/10%,0.69,22.1,0.46,1.184,1.198,1.1,0.59,28.0,178.4,0.9,0.9,44.8,1.11,45.2,0.0061,0.5,0.21,10.0,220.0,98.0,165.0,106.0,122.0,11.5,237.0,414.0,"['DGEBA', 'MTHPA', '(0.1)']",j.eurpolymj.2010.04.015
8,DGEBA/MTHPA/10%,0.69,22.1,0.46,1.184,1.198,1.1,0.59,28.0,178.4,0.9,0.77,41.2,1.3,48.8,0.0061,0.5,0.47,10.0,232.0,95.0,162.0,103.0,130.0,14.1,252.0,415.0,"['DGEBA', 'MTHPA', '(0.1)']",j.eurpolymj.2010.04.015
9,DGEBA/MTHPA/10%,0.69,22.1,0.46,1.184,1.198,1.1,0.59,28.0,178.4,0.9,0.77,41.2,1.3,48.8,0.0061,0.5,0.47,10.0,220.0,98.0,165.0,106.0,122.0,11.5,237.0,414.0,"['DGEBA', 'MTHPA', '(0.1)']",j.eurpolymj.2010.04.015
10,DGEBA/MTHPA/15%,0.7,23.7,0.64,1.18,1.205,2.08,0.75,58.6,188.3,1.2,0.85,40.8,1.18,44.0,0.0061,0.5,0.33,15.0,228.0,98.0,161.0,94.0,125.0,11.2,254.0,409.0,"['DGEBA', 'MTHPA', '(0.15)']",j.eurpolymj.2010.04.015
11,DGEBA/MTHPA/20%,0.73,23.9,0.69,1.182,1.204,1.81,0.56,50.4,185.8,0.8,0.8,37.2,1.24,42.8,0.0061,0.5,0.44,20.0,204.0,89.0,160.0,90.0,127.0,8.3,259.0,413.0,"['DGEBA', 'MTHPA', '(0.2)']",j.eurpolymj.2010.04.015
12,DGEBA/MTHPA/5%,0.65,24.0,0.37,1.181,1.209,2.38,1.5,62.1,193.8,3.4,0.95,48.5,1.05,46.5,0.0061,0.5,0.1,5.0,238.0,90.0,164.0,103.0,129.0,20.9,268.0,411.0,"['DGEBA', 'MTHPA', '(0.05)']",j.eurpolymj.2010.04.015
13,DGEBA/MTHPA/5%,0.65,24.0,0.37,1.181,1.209,2.38,1.5,62.1,193.8,3.4,0.95,48.5,1.05,46.5,0.0061,0.5,0.1,5.0,230.0,93.0,165.0,100.0,128.0,13.8,265.0,412.0,"['DGEBA', 'MTHPA', '(0.05)']",j.eurpolymj.2010.04.015
14,DGEBA/MTHPA/5%,0.65,24.0,0.37,1.181,1.209,2.38,1.5,62.1,193.8,3.4,0.88,46.7,1.13,48.3,0.0062,0.5,0.23,5.0,238.0,90.0,164.0,103.0,129.0,20.9,268.0,411.0,"['DGEBA', 'MTHPA', '(0.05)']",j.eurpolymj.2010.04.015
15,DGEBA/MTHPA/5%,0.65,24.0,0.37,1.181,1.209,2.38,1.5,62.1,193.8,3.4,0.88,46.7,1.13,48.3,0.0062,0.5,0.23,5.0,230.0,93.0,165.0,100.0,128.0,13.8,265.0,412.0,"['DGEBA', 'MTHPA', '(0.05)']",j.eurpolymj.2010.04.015
16,DGEBA/MTHPA/5%,0.65,18.7,0.33,1.177,1.2,1.92,1.29,44.5,187.9,1.0,0.95,48.5,1.05,46.5,0.0061,0.5,0.1,5.0,238.0,90.0,164.0,103.0,129.0,20.9,268.0,411.0,"['DGEBA', 'MTHPA', '(0.05)']",j.eurpolymj.2010.04.015
17,DGEBA/MTHPA/5%,0.65,18.7,0.33,1.177,1.2,1.92,1.29,44.5,187.9,1.0,0.95,48.5,1.05,46.5,0.0061,0.5,0.1,5.0,230.0,93.0,165.0,100.0,128.0,13.8,265.0,412.0,"['DGEBA', 'MTHPA', '(0.05)']",j.eurpolymj.2010.04.015
18,DGEBA/MTHPA/5%,0.65,18.7,0.33,1.177,1.2,1.92,1.29,44.5,187.9,1.0,0.88,46.7,1.13,48.3,0.0062,0.5,0.23,5.0,238.0,90.0,164.0,103.0,129.0,20.9,268.0,411.0,"['DGEBA', 'MTHPA', '(0.05)']",j.eurpolymj.2010.04.015
19,DGEBA/MTHPA/5%,0.65,18.7,0.33,1.177,1.2,1.92,1.29,44.5,187.9,1.0,0.88,46.7,1.13,48.3,0.0062,0.5,0.23,5.0,230.0,93.0,165.0,100.0,128.0,13.8,265.0,412.0,"['DGEBA', 'MTHPA', '(0.05)']",j.eurpolymj.2010.04.015
20,H1500,,,,,,,,,,,,,,,,,,,,,,,,,,,['H(1500)'],j.eurpolymj.2010.04.015
21,H30000,,,,,,,,,,,,,,,,,,,,,,,,,,,['H(30000)'],j.eurpolymj.2010.04.015

File: 3.2 Consolidated View of Tabular Data/Data/4- Consolidated_View_Ds/family/j.eurpolymj.2011.10.017.csv
,Samples,Tensile modulus (GPa),Tensile strength (MPa),Elongation at break (%),% age yielded (%),Tensile modulus (GPa)_err,Tensile strength (MPa)_err,Elongation at break (%)_err,Second heating Tm1 (°C),Second heating Tm2 (C),Second heating AHm1+2 (J/g),Second cooling Tc (C),Second cooling (J/g),Crystallinity X (%),Storage modulus (0°C) (MPa),y-Transition (°C),B-Transition (°C),Vectors,Ref
0,pCBT,2.8,57.0,7.0,0.0,0.4,5.0,3.0,213.4,224.8,45.2,183.9,48.8,31.8,2810.0,82.9,65.7,['pCBT'],j.eurpolymj.2011.10.017
1,pCBT/EP 1%,2.9,57.0,12.0,60.0,0.1,1.0,9.0,210.8,222.1,36.7,178.6,40.8,25.8,2072.0,88.4,67.9,"['pCBT', 'EP(0.01)']",j.eurpolymj.2011.10.017
2,pCBT/EP 2%,2.8,62.0,49.0,80.0,0.1,1.0,25.0,209.3,220.2,34.3,176.0,38.0,24.2,2591.0,94.2,62.3,"['pCBT', 'EP(0.02)']",j.eurpolymj.2011.10.017
3,pCBT/EP 3%,2.9,60.0,11.0,94.0,0.2,1.0,6.0,207.9,218.4,35.5,168.6,37.4,25.0,2142.0,92.9,62.6,"['pCBT', 'EP(0.03)']",j.eurpolymj.2011.10.017
4,pCBT/EP 4%,2.7,56.0,11.0,94.0,0.2,2.0,7.0,-,213.2,29.8,164.5,36.4,21.0,2209.0,86.6,60.3,"['pCBT', 'EP(0.04)']",j.eurpolymj.2011.10.017

File: 3.2 Consolidated View of Tabular Data/Data/4- Consolidated_View_Ds/family/j.polymdegradstab.2014.05.007.csv
,Samples,LOI (%),UL-94,Unnamed: 4,Element C,content (wt%) N,content (wt%) o,content (wt%) P,content (wt%) S,Tg (°C),Td1% (°C),"Td, 2% (C)",Char yields at 700 O C (wt%),TTI (s),HRR (kW/m²),PHRR (kW/m²),EHC (MJ/kg),THR (MJ/m²),COY (kg/kg),CO₂Y (kg/kg),Vectors,Ref
0,10%TGIC-DOPO/DGEBA/DDS,35.2,V-1,No,77.78,4.36,14.97,1.73,1.35,180.0,314.0,353.0,18.5,50.0,131.0,520.0,19.0,71.0,0.14,1.521,"['(0.1)TGIC-DOPO', 'DGEBA', 'DDS']",j.polymdegradstab.2014.05.007
1,12%TGIC-DOPO/DGEBA/DDS,33.3,V-0,No,76.92,4.04,15.96,1.86,1.22,176.0,337.0,347.0,18.8,48.0,113.0,481.0,17.0,61.0,0.135,1.482,"['(0.12)TGIC-DOPO', 'DGEBA', 'DDS']",j.polymdegradstab.2014.05.007
2,6%TGIC-DOPO/DGEBA/DDS,33.3,Unrated,No,76.49,5.47,15.43,1.62,1.0,190.0,339.0,358.0,18.5,54.0,135.0,800.0,22.0,75.0,0.154,1.94,"['(0.06)TGIC-DOPO', 'DGEBA', 'DDS']",j.polymdegradstab.2014.05.007
3,8%TGIC-DOPO/DGEBA/DDS,34.3,V-1,No,77.82,5.51,13.87,1.58,1.23,182.0,346.0,357.0,18.4,54.0,141.0,680.0,20.0,76.0,0.151,1.753,"['(0.08)TGIC-DOPO', 'DGEBA', 'DDS']",j.polymdegradstab.2014.05.007
4,DGEBA/DDS,22.5,Unrated,Yes,80.76,6.3,12.31,0.15,0.49,191.0,378.0,391.0,12.6,65.0,194.0,966.0,24.0,102.0,0.095,2.087,"['DGEBA', 'DDS']",j.polymdegradstab.2014.05.007
5,TGIC-DOPO,,,,,,,,,107.0,211.0,251.0,7.4,,,,,,,,['TGIC-DOPO'],j.polymdegradstab.2014.05.007

File: 3.2 Consolidated View of Tabular Data/Data/4- Consolidated_View_Ds/family/j.polymdegradstab.2016.02.015.csv
,Samples,LOI (%),UL-94,TTI (s),PHRR (kW/m²),Time PHRR (s),FIGRA (kW/m²s),Burning time (s),THR (MJ/m²),EHC (MJ/kg),MARHE (kW/m²),Residue (wt%),(°C),Time of the appearance of carbamate FTIR peak (min),PT-30,DGEBA,DOPO,AR917,DY070,T5% (°C),T50% (°C),dTGmax (mass%/°C),TdTGmax (°C),Char yield (600 °C) (wt%),Vectors,Ref
0,DGEBA,33.0,HB,55.0,176.0,197.0,0.9,355.0,37.9,13.8,112.2,50.0,,,,,,,,,,,,,['DGEBA'],j.polymdegradstab.2016.02.015
1,20% PT-30 - 80% DGEBA,41.0,HB,51.0,162.0,156.0,1.0,301.0,29.9,14.7,95.8,61.0,,,,,,,,,,,,,"['(0.2)PT-30', '(0.8)DGEBA']",j.polymdegradstab.2016.02.015
2,40% PT-30 - 60% DGEBA,42.0,V-0,87.0,134.0,178.0,0.8,308.0,21.8,13.2,69.1,70.0,,,,,,,,,,,,,"['(0.4)PT-30', '(0.6)DGEBA']",j.polymdegradstab.2016.02.015
3,20% PT-30 - 80% DGEBA,33.0,HB,50.0,471.0,113.0,4.2,176.0,59.5,18.5,223.9,0.0,161.0,-,20.0,80.0,-,-,-,377.0,426.0,1.9,422.0,20.0,"['(0.2)PT-30', '(0.8)DGEBA']",j.polymdegradstab.2016.02.015
4,40% PT-30 - 60% DGEBA,28.0,HB,50.0,238.0,167.0,1.4,345.0,55.1,13.2,160.5,14.0,214.0,-,40.0,60.0,-,-,-,373.0,424.0,1.24,399.0,30.0,"['(0.4)PT-30', '(0.6)DGEBA']",j.polymdegradstab.2016.02.015
5,40% PT-30 - DGEBA - DOPO 2% P,43.0,V-0,53.0,195.0,168.0,1.2,301.0,36.3,11.6,116.2,23.0,162.0,,40.0,46.06,13.94,-,-,,,,,,"['(0.4)PT-30', 'DGEBA', 'DOPO(0.02)P']",j.polymdegradstab.2016.02.015
6,40% PT-30 - DGEBA - DOPO 3% P,45.0,V-0,44.0,234.0,179.0,1.3,315.0,47.5,13.3,142.9,22.0,141.0,,40.0,39.1,20.9,-,-,,,,,,"['(0.4)PT-30', 'DGEBA', 'DOPO(0.03)P']",j.polymdegradstab.2016.02.015
7,DGEBA,23.0,HB (17.1 + 2),40.0,743.0,129.0,6.6,217.0,91.0,19.4,364.3,0.0,149.0,,-,52.3,-,47.1,0.6,302.0,398.0,1.57,395.0,10.0,['DGEBA'],j.polymdegradstab.2016.02.015
8,Flame retarded samples,,,,,,,,,,,,,,,,,,,,,,,,['Flameretardedsamples'],j.polymdegradstab.2016.02.015
9,PT-30,30.0,HB,26.0,156.0,44.0,3.5,180.0,15.5,11.9,91.7,48.0,387.0,-,100.0,-,-,-,-,,,,,,['PT-30'],j.polymdegradstab.2016.02.015
10,Reference samples,,,,,,,,,,,,,,,,,,,,,,,,['Referencesamples'],j.polymdegradstab.2016.02.015
11,PT-30,58.0,V-0,80.0,84.0,124.0,0.7,257.0,9.8,10.4,38.0,81.0,,,,,,,,415.0,-,0.64,435.0,70.0,['PT-30'],j.polymdegradstab.2016.02.015
12,40% PT-30 - DGEBA - DOPO 2%P,46.0,V-0,72.0,101.0,195.0,0.5,401.0,20.1,11.2,61.1,67.0,,420.0,,,,,,351.0,426.0,0.94,396.0,32.0,"['(0.4)PT-30', 'DGEBA', 'DOPO(0.02)P']",j.polymdegradstab.2016.02.015
13,40% PT-30 - DGEBA - DOPO 3%P,48.0,V-0,70.0,84.0,233.0,0.4,372.0,18.7,10.1,53.6,67.0,,60.0,,,,,,347.0,443.0,0.68,384.0,35.0,"['(0.4)PT-30', 'DGEBA', 'DOPO(0.03)P']",j.polymdegradstab.2016.02.015
14,20% PT-30 - DGEBA - DOPO 2% P,42.0,V-0,42.0,261.0,177.0,1.5,279.0,49.0,12.3,161.8,15.0,129.0,1260.0,20.0,66.06,13.94,-,-,339.0,401.0,1.16,389.0,25.0,"['(0.2)PT-30', 'DGEBA', 'DOPO(0.02)P']",j.polymdegradstab.2016.02.015
15,20% PT-30 - DGEBA - DOPO 3% P,40.0,V-0,27.0,218.0,156.0,1.4,380.0,50.3,11.8,150.5,14.0,108.0,240.0,20.0,59.1,20.9,-,-,306.0,399.0,0.72,379.0,26.0,"['(0.2)PT-30', 'DGEBA', 'DOPO(0.03)P']",j.polymdegradstab.2016.02.015
16,25% PT-30 - DGEBA - DOPO 3% P,42.0,V-0,45.0,218.0,155.0,1.4,375.0,46.0,12.1,134.6,17.0,113.0,120.0,24.55,54.56,20.9,-,-,320.0,408.0,0.68,376.0,25.0,"['(0.25)PT-30', 'DGEBA', 'DOPO(0.03)P']",j.polymdegradstab.2016.02.015
17,30% PT-30 - DGEBA - DOPO 2% P,40.0,V-0,50.0,207.0,207.0,1.0,309.0,42.0,11.4,130.8,18.0,150.0,420.0,29.8,56.26,13.94,-,-,346.0,411.0,1.12,398.0,26.0,"['(0.3)PT-30', 'DGEBA', 'DOPO(0.02)P']",j.polymdegradstab.2016.02.015
18,DGEBA - DOPO 2% P,29.0,V-1,32.0,477.0,134.0,3.6,226.0,65.1,13.5,252.6,0.0,106.0,,-,56.61,13.94,29.12,0.32,311.0,387.0,1.43,383.0,10.0,"['DGEBA', 'DOPO(0.02)P']",j.polymdegradstab.2016.02.015

File: 3.2 Consolidated View of Tabular Data/Data/4- Consolidated_View_Ds/family/j.polymdegradstab.2016.03.017.csv
,Samples,Element C,composition N (wt%),composition o (wt%),composition P (wt%),EG content (%),P content (%),LOI (%),UL-94,DGEBA/DDS (g),EG (g),DOPO (g),HPCP (g),EG content (wt%),P content (wt%),T5% (°C),Tmax (°C),Char yields at 800 C (%),Vectors,Ref
0,EG,,,,,,,,,,,,,,,333.0,-,89.0,['EG'],j.polymdegradstab.2016.03.017
1,EP/DDS,,,,,0.0,0.0,22.5,NR,100.0,0.0,0.0,0.0,0.0,0.0,379.0,415.0,16.0,"['EP', 'DDS']",j.polymdegradstab.2016.03.017
2,EP/DOPO,,,,,0.0,1.1,34.5,V-1,92.3,0.0,7.7,0.0,0.0,1.1,342.0,368.0,27.0,"['EP', 'DOPO']",j.polymdegradstab.2016.03.017
3,EP/EG,92.36,3.44,4.2,0.0,20.0,0.0,31.0,NR,80.0,20.0,0.0,0.0,20.0,0.0,344.0,412.0,31.0,"['EP', 'EG']",j.polymdegradstab.2016.03.017
4,EP/EG/DOPO-1,,,,,16.0,0.57,35.0,V-1,80.0,16.0,4.0,0.0,16.0,0.57,322.0,398.0,32.3,"['EP', 'EG', 'DOPO-1']",j.polymdegradstab.2016.03.017
5,EP/EG/DOPO-2,,,,,14.0,0.86,38.0,V-0,80.0,14.0,6.0,0.0,14.0,0.86,326.0,394.0,31.7,"['EP', 'EG', 'DOPO-2']",j.polymdegradstab.2016.03.017
6,EP/EG/DOPO-3,79.19,6.05,13.54,1.23,12.0,1.15,42.0,V-0,80.0,12.0,8.0,0.0,12.0,1.15,327.0,389.0,28.4,"['EP', 'EG', 'DOPO-3']",j.polymdegradstab.2016.03.017
7,EP/EG/DOPO-4,,,,,10.0,1.44,41.5,V-0,80.0,10.0,10.0,0.0,10.0,1.44,326.0,383.0,29.1,"['EP', 'EG', 'DOPO-4']",j.polymdegradstab.2016.03.017
8,EP/EG/HPCP-1,,,,,16.0,0.54,33.5,V-1,80.0,16.0,0.0,4.0,16.0,0.54,320.0,389.0,32.0,"['EP', 'EG', 'HPCP-1']",j.polymdegradstab.2016.03.017
9,EP/EG/HPCP-2,,,,,14.0,0.81,36.0,V-0,80.0,14.0,0.0,6.0,14.0,0.81,318.0,380.0,31.3,"['EP', 'EG', 'HPCP-2']",j.polymdegradstab.2016.03.017
10,EP/EG/HPCP-3,80.34,6.51,11.48,1.67,12.0,1.07,40.5,V-0,80.0,12.0,0.0,8.0,12.0,1.07,321.0,370.0,32.5,"['EP', 'EG', 'HPCP-3']",j.polymdegradstab.2016.03.017
11,EP/EG/HPCP-4,,,,,10.0,1.34,39.0,V-0,80.0,10.0,0.0,10.0,10.0,1.34,316.0,364.0,31.0,"['EP', 'EG', 'HPCP-4']",j.polymdegradstab.2016.03.017
12,EP/HPCP,,,,,0.0,1.1,32.5,V-1,91.8,0.0,0.0,8.2,0.0,1.1,344.0,372.0,30.0,"['EP', 'HPCP']",j.polymdegradstab.2016.03.017

File: 3.2 Consolidated View of Tabular Data/Data/4- Consolidated_View_Ds/family/j.polymdegradstab.2016.08.013.csv
,Samples,PHRR (W/g),THR (kJ/g),Tp (°C),TTI (s),PHRR (kW/m²),THR (MJ/m²),Tp (s),FIGRA (kW/m²s),MAHRE® (kW/m2),TSR (m²/m²),TSP (m²),Residue (wt%),Unnamed: 1,Tonset (°C),Tmax1 (°C),Tmax2 (°C),amax1 (%/°C),a-max2 (%/°C),Residue at 500 °C (wt%),Residue at 700 °C (wt%) Test values,Residue at 700 °C (wt%) Calculated values,DGEBA (g),DDM (g),BPA-BPP (g),BPA-BPP (wt%),.1,EP,EP/9%BPA-BPP,Vectors,Ref
0,BPA-BPP,,,,,,,,,,,,,N2,276.2,305.9,/,0.189,,66.1,58.9,,,,,,,,,['BPA-BPP'],j.polymdegradstab.2016.08.013
1,BPA-BPP,,,,,,,,,,,,,Air,284.7,345.3,393.7,0.201,0.161,66.4,56.1,/,,,,,,,,['BPA-BPP'],j.polymdegradstab.2016.08.013
2,EP,709.6,32.8,395.9,82.0,1148.0,88.4,135.0,8.5,312.0,6564.0,58.0,4.4,,386.1,400.8,/,2.23,,21.7,16.4,,80.0,21.5,-,,,,,['EP'],j.polymdegradstab.2016.08.013
3,EP,709.6,32.8,395.9,82.0,1148.0,88.4,135.0,8.5,312.0,6564.0,58.0,4.4,,380.7,390.6,573.8,2.01,0.476,44.0,0.8,/,80.0,21.5,-,,,,,['EP'],j.polymdegradstab.2016.08.013
4,EP/3%BPA-BPP,482.8,27.4,379.6,,,,,,,,,,,331.7,371.3,/,1.296,,27.6,23.7,17.7,80.0,21.5,3.1,3.0,,,,"['EP', '(0.03)BPA-BPP']",j.polymdegradstab.2016.08.013
5,EP/3%BPA-BPP,482.8,27.4,379.6,,,,,,,,,,,337.0,359.1,577.6,1.271,0.297,34.6,4.4,2.5,80.0,21.5,3.1,3.0,,,,"['EP', '(0.03)BPA-BPP']",j.polymdegradstab.2016.08.013
6,EP/6%BPA-BPP,450.1,26.2,363.8,,,,,,,,,,,330.5,365.9,/,1.301,,28.0,24.7,19.0,80.0,21.5,6.5,6.0,,,,"['EP', '(0.06)BPA-BPP']",j.polymdegradstab.2016.08.013
7,EP/6%BPA-BPP,450.1,26.2,363.8,,,,,,,,,,,326.2,355.8,577.3,1.34,0.264,34.9,7.6,4.1,80.0,21.5,6.5,6.0,,,,"['EP', '(0.06)BPA-BPP']",j.polymdegradstab.2016.08.013
8,EP/9%BPA-BPP,433.8,26.0,352.8,72.0,457.0,78.4,150.0,3.0,207.0,4522.0,40.0,22.7,,328.9,360.3,,1.25,,30.1,26.3,20.2,80.0,21.5,10.0,9.0,,,,"['EP', '(0.09)BPA-BPP']",j.polymdegradstab.2016.08.013
9,EP/9%BPA-BPP,433.8,26.0,352.8,72.0,457.0,78.4,150.0,3.0,207.0,4522.0,40.0,22.7,,324.1,354.0,576.4,1.498,0.248,33.0,8.7,5.8,80.0,21.5,10.0,9.0,,,,"['EP', '(0.09)BPA-BPP']",j.polymdegradstab.2016.08.013
10,Flynn-Wall-Ozawa eq,,,,,,,,,,,,,,,,,,,,,,,,,,a,57.4,55.3,"['Flynn', 'Wall', 'Ozawaeq']",j.polymdegradstab.2016.08.013
11,Kissinger di and Crane eqe,,,,,,,,,,,,,,,,,,,,,,,,,,E2 a,53.1,50.9,['KissingerdiandCraneeqe'],j.polymdegradstab.2016.08.013

File: 3.2 Consolidated View of Tabular Data/Data/4- Consolidated_View_Ds/family/j.polymdegradstab.2018.01.026.csv
,Samples,TTI (s),PHRR (kW/m²),THE (MJ/ m²,EHC (MJ/kg),COY (kg/kg),CO₂Y (kg/kg),Residue (wt%),DGEBA (g),DDM (g),D-P-A (g),P content (wt%),UL-94,LOI (%),LOI (%)_err,Vectors,Ref
0,EP,61.0,1137.0,83.0,22.3,0.095,1.634,8.7,100.0,25.0,0.0,0.0,No rating,25.1,0.5,['EP'],j.polymdegradstab.2018.01.026
1,EP/7.5% D-P-A,67.0,713.0,69.0,20.5,0.104,1.207,11.4,100.0,19.74,9.73,0.5,V-0,29.6,0.5,"['EP', '(0.075)D-P-A']",j.polymdegradstab.2018.01.026
2,EP/10% D-P-A,71.0,749.0,74.0,20.5,0.13,1.463,11.6,100.0,18.96,13.33,0.66,V-0,31.5,0.5,"['EP', '(0.1)D-P-A']",j.polymdegradstab.2018.01.026
3,EP/5% D- P-A,57.0,956.0,72.0,20.8,0.124,1.497,9.4,100.0,20.44,6.32,0.33,V-1,29.3,0.5,"['EP', '(0.05)D-P-A']",j.polymdegradstab.2018.01.026

File: 3.2 Consolidated View of Tabular Data/Data/4- Consolidated_View_Ds/family/j.polymdegradstab.2019.06.011.csv
,Samples,C (wt%),O (wt%),N (wt%),P (wt%),TTI (s),Test time(s),Tp (s),PHRR (kW/m²),FIGRA,THR (MJ/m²),PSPR (m²/s),TSP (m²),EHC (MJ/kg),COY (kg/kg),AV-C02Y(kg/kg),Char residue (%),TTI (s)_err,Test time(s)_err,Tp (s)_err,PHRR (kW/m²)_err,THR (MJ/m²)_err,PSPR (m²/s)_err,TSP (m²)_err,EHC (MJ/kg)_err,COY (kg/kg)_err,AV-C02Y(kg/kg)_err,Char residue (%)_err,T5% (C) N₂,T5% (C) air,Tmax N₂ (°C),Tmax air (°C),Residue 800° C N superscript(2),at (%) air,EP (g),DDM (g),DOPMPA (g),DOPMPA (wt%),UL-94,Unnamed: 7,Tensile strength (MPa),Flexural strength (MPa),Impact strength (KJ/m²),Vectors,Ref
0,EP,82.52,11.43,6.05,0.0,59.0,590.0,130.0,1063.0,8.17,76.1,0.52,71.4,21.4,0.054,0.995,11.9,1.0,18.0,2.0,25.0,1.9,0.02,2.5,0.9,0.003,0.008,0.5,355.8,367.5,380.5,381.1,17.5,0.4,30.0,7.8,0.0,0.0,N.R,2.0,82.0,78.0,46.0,['EP'],j.polymdegradstab.2019.06.011
1,EP/10% DOPMPA,,,,,68.0,800.0,140.0,393.0,2.8,56.3,0.29,36.9,18.7,0.067,0.652,30.0,2.0,23.0,3.0,15.0,1.9,0.01,1.5,0.6,0.003,0.005,0.9,319.3,330.5,345.5,357.6,20.8,1.0,30.0,7.8,4.2,10.0,N.R,2.0,,,,"['EP', '(0.1)DOPMPA']",j.polymdegradstab.2019.06.011
2,EP/13% DOPMPA,78.12,14.21,5.22,2.45,67.0,395.0,130.0,285.0,2.19,27.4,0.21,15.4,15.4,0.106,0.453,55.3,1.0,13.0,2.0,11.0,1.1,0.01,0.4,0.3,0.004,0.005,1.5,312.2,329.4,344.9,352.7,21.3,2.0,30.0,7.8,5.65,13.0,V-0,3.0,61.0,55.0,35.0,"['EP', '(0.13)DOPMPA']",j.polymdegradstab.2019.06.011
3,EP/15% DOPMPA,,,,,,,,,,,,,,,,,,,,,,,,,,,,311.0,326.3,344.9,352.3,21.2,3.3,30.0,7.8,6.67,15.0,V-0,3.0,56.0,49.0,32.0,"['EP', '(0.15)DOPMPA']",j.polymdegradstab.2019.06.011

File: 3.2 Consolidated View of Tabular Data/Data/4- Consolidated_View_Ds/family/j.polymdegradstab.2020.109078.csv
,Samples,TTI (s),PHRR (kW/m²),Time PHRR (s),THR (MJ/m²),FGR (kW/m²s),EHC (MJ/kg),COY (kg/kg),CO₂Y (kg/kg),Residue (wt%),TSP (m²),TTI (s)_err,PHRR (kW/m²)_err,Time PHRR (s)_err,THR (MJ/m²)_err,FGR (kW/m²s)_err,EHC (MJ/kg)_err,COY (kg/kg)_err,CO₂Y (kg/kg)_err,Residue (wt%)_err,TSP (m²)_err,T5% (°C),Tmax (°C),Vmax (%/°C),CY600 (%),Tg (°C),Composition (g) TGDDM,Composition (g) DDS,Composition (g) STZ,Composition (g) DOPO,STZ (wt%),DOPO (wt%),LOI (%),UL-94,bar Dripping,bar Rating,LOI (%)_err,Tensile strength (MPa),Elongation at break (%),Tensile strength (MPa)_err,Elongation at break (%)_err,Vectors,Ref
0,EP,65.0,893.2,105.0,57.0,8.5,19.5,0.08,1.62,27.7,18.5,4.0,51.3,3.0,3.2,0.7,0.5,0.02,0.07,2.2,0.6,327.9,400.2,1.16,26.5,255.3,100.0,53.98,0.0,0.0,0.0,0.0,26.5,100.0,Yes,No,0.4,52.8,3.3,3.5,0.5,['EP'],j.polymdegradstab.2020.109078
1,EP/DOPO4,,,,,,,,,,,,,,,,,,,,,,,,,,100.0,53.98,0.0,6.42,0.0,4.0,27.5,20.7,No,V-1,0.3,,,,,"['EP', 'DOPO4']",j.polymdegradstab.2020.109078
2,EP/STZ2,62.0,794.4,105.0,49.5,7.6,18.1,0.11,1.48,32.4,16.6,3.0,43.2,5.0,1.5,0.7,0.8,0.01,0.04,0.8,1.0,320.6,394.1,1.01,29.4,253.7,100.0,53.98,3.14,0.0,2.0,0.0,27.8,12.9,No,V-1,0.3,55.3,2.9,4.1,0.3,"['EP', 'STZ(2)']",j.polymdegradstab.2020.109078
3,EP/STZ4,56.0,585.5,105.0,38.7,5.6,16.2,0.12,1.46,35.1,14.4,5.0,27.5,5.0,2.6,0.5,0.4,0.02,0.02,0.4,0.7,308.7,391.7,0.86,33.3,252.1,100.0,53.98,6.42,0.0,4.0,0.0,29.1,8.8,No,V-0,0.3,59.2,2.7,9.9,0.3,"['EP', 'STZ(4)']",j.polymdegradstab.2020.109078
4,EP/STZ6,51.0,513.8,103.0,34.8,5.3,15.5,0.14,1.41,36.7,13.3,3.0,33.8,5.0,1.8,0.3,0.6,0.02,0.05,1.7,1.2,305.2,390.2,0.8,36.1,250.9,100.0,53.98,9.83,0.0,6.0,0.0,30.7,5.4,No,V-0,0.4,60.9,2.4,3.7,0.4,"['EP', 'STZ(6)']",j.polymdegradstab.2020.109078
5,STZ,,,,,,,,,,,,,,,,,,,,,285.5,288.3,0.32,47.2,-,,,,,,,,,,,,,,,,['STZ'],j.polymdegradstab.2020.109078

File: 3.2 Consolidated View of Tabular Data/Data/4- Consolidated_View_Ds/family/j.polymdegradstab.2021.109544.csv
,Samples,Tonset (°C),T5%( C) 2,Tmax2 (°C),Cy700 (%),Element C,Element o,concentration N (%),concentration P (%),TTI (s),PHRR (kW/m²),THR (MJ/m²),EHC (MJ/kg),TSR (m²/m²),TML (%),TTI (s)_err,PHRR (kW/m²)_err,THR (MJ/m²)_err,EHC (MJ/kg)_err,TSR (m²/m²)_err,TML (%)_err,Composition(phr),Content of Cured EPs,DOPO-BAPh (wt%) DOPO-BAPh,Content of P (wt%),Vectors,Ref
0,10DOPO-BAPh/EP,368.3,380.0,404.3,26.8,83.57,12.1,3.82,0.51,53.0,591.0,85.9,31.3,2583.0,85.3,1.0,24.0,8.0,1.3,85.0,4.0,100.0,10.0,7.29,0.5,"['(10)DOPO-BAPh', 'EP']",j.polymdegradstab.2021.109544
1,15DOPO-BAPh/EP,356.6,364.6,398.4,28.5,82.45,12.1,4.86,0.59,51.0,429.0,78.6,28.7,2541.0,82.8,2.0,22.0,8.0,1.3,75.0,5.0,100.0,15.0,10.6,0.71,"['(15)DOPO-BAPh', 'EP']",j.polymdegradstab.2021.109544
2,20DOPO-BAPh/EP,341.4,349.4,384.8,31.5,85.86,9.36,4.27,0.52,47.0,266.0,69.1,26.3,2481.0,77.7,2.0,13.0,9.0,1.1,72.0,4.0,100.0,20.0,13.6,0.91,"['(20)DOPO-BAPh', 'EP']",j.polymdegradstab.2021.109544
3,5DOPO-BAPh/EP,373.8,380.7,417.0,23.5,86.3,9.17,4.26,0.27,54.0,693.0,96.2,33.4,2747.0,88.6,1.0,23.0,11.0,1.6,93.0,5.0,100.0,5.0,3.79,0.26,"['(5)DOPO-BAPh', 'EP']",j.polymdegradstab.2021.109544
4,DOPO-BAPh,277.2,290.1,413.9,68.0,,,,,,,,,,,,,,,,,,,,,['DOPO-BAPh'],j.polymdegradstab.2021.109544
5,EP,379.5,397.3,428.5,15.6,70.45,26.61,2.94,0.0,59.0,1064.0,97.1,35.9,2952.0,96.8,2.0,60.0,10.0,1.9,98.0,3.0,100.0,0.0,0.0,0.0,['EP'],j.polymdegradstab.2021.109544

File: 3.2 Consolidated View of Tabular Data/Data/4- Consolidated_View_Ds/family/j.polymdegradstab.2021.109715.csv
,Samples,Tg (°C),E (30 °C) (MPa),E (Tg+30°C) (MPa),Ue (mol/m³),T5% (°C N superscript (2),2) Air,Tmax (°C + N2,2).1 Air,Residues N superscript (2),(% + Air,1.0) at 700 °C,tig (s+2),PHRR (kW/m²),THR (MJ/m²),TSP (m²),EHC (MJ/kg),Residue (wt%),Vectors,Ref
0,EP,151.0,1896.2,15.0,1.32,369.0,367.0,381.0,378.0,14.0,0.6,,57.0,968.0,157.5,33.2,29.3,5.2,['EP'],j.polymdegradstab.2021.109715
1,EP/Tetra-DOPO-2.5,165.0,1850.3,18.0,1.54,347.0,345.0,362.0,360.0,15.9,1.5,,50.0,805.0,135.7,31.4,26.2,6.9,"['EP', 'Tetra-DOPO(2.5)']",j.polymdegradstab.2021.109715
2,EP/Tetra-DOPO-5.0,161.0,1962.1,16.7,1.44,335.0,336.0,350.0,349.0,16.2,2.5,,48.0,725.0,128.0,28.6,25.7,7.9,"['EP', 'Tetra-DOPO(5.0)']",j.polymdegradstab.2021.109715
3,Tetra-DOPO,,,,,184.0,175.0,221.0,222.0,8.3,10.1,,,,,,,,['Tetra-DOPO'],j.polymdegradstab.2021.109715

File: 3.2 Consolidated View of Tabular Data/Data/4- Consolidated_View_Ds/family/s0014-3057(01)00246-4.csv
,Samples,P (%),Aromatic (%),TGA in N₂ 5% loss (°C),TGA in N₂ 850 °C residue (%),TGA in air 5% loss (°C),TGA in air 850 °C residue (%),LOI,(OI)m,Phosphorus content (%),Nitrogen content (%),Aromatic content (%),Tg (°C),Vectors,Ref
0,D230/BE188,0.0,30.9,322.0,1.9,282.0,0.0,18.0,-,0.0,2.85,30.9,69.0,"['D230', 'BE188']",s0014-3057(01)00246-4
1,D230/BE188/GDP(1:1),2.23,33.4,254.0,10.3,243.0,0.0,23.0,14.6,2.23,2.12,33.4,75.0,"['(230)', 'GDP(1:1188']",s0014-3057(01)00246-4
2,D230/BE188/GDP(1:2)a,2.71,32.3,257.0,12.3,220.0,0.0,22.0,16.0,2.71,2.47,32.3,59.0,"['(230)', 'GDP(1:2188']",s0014-3057(01)00246-4
3,D230/GDP,4.83,36.4,241.0,16.6,248.0,7.0,28.0,21.8,4.83,1.34,36.4,64.0,"['D230', 'GDP']",s0014-3057(01)00246-4
4,D230/NPES-901,0.0,24.6,340.0,5.4,248.0,0.0,18.0,-,0.0,1.34,24.6,85.0,"['D230', 'NPES-901']",s0014-3057(01)00246-4
5,DCPD230/BE188,2.58,26.6,215.0,13.9,172.0,0.0,23.0,15.5,2.58,4.2,26.6,45.0,"['DCPD230', 'BE188']",s0014-3057(01)00246-4
6,DCPD230/GDP,5.44,30.6,257.0,21.8,262.0,8.3,30.0,23.3,5.44,2.26,30.6,61.0,"['DCPD230', 'GDP']",s0014-3057(01)00246-4
7,DCPD230/NPES-901,1.38,20.7,286.0,17.7,288.0,0.0,23.0,11.6,1.38,2.26,20.7,68.0,"['DCPD230', 'NPES-901']",s0014-3057(01)00246-4
8,DCPPDA/BE188,2.77,53.0,206.0,28.8,253.0,14.4,28.0,17.0,2.77,4.51,53.0,91.0,"['DCPPDA', 'BE188']",s0014-3057(01)00246-4
9,DCPPDA/GDP,6.19,39.6,232.0,29.9,236.0,12.0,32.0,25.5,6.19,3.12,39.6,62.0,"['DCPPDA', 'GDP']",s0014-3057(01)00246-4
10,DCPPDA/NPES-901,3.18,36.8,243.0,25.3,245.0,3.8,27.0,17.6,3.18,3.12,36.8,94.0,"['DCPPDA', 'NPES-901']",s0014-3057(01)00246-4
11,DDM/BE188,0.0,47.9,355.0,18.9,360.0,0.0,23.0,-,0.0,2.95,47.9,133.0,"['DDM', 'BE188']",s0014-3057(01)00246-4
12,DDM/BE188/GDP(1:1)a,2.15,48.1,297.0,20.6,292.0,0.0,26.0,14.7,2.15,2.86,48.1,112.0,"['DDM1', 'BE188', 'GDP1']",s0014-3057(01)00246-4
13,DDM/BE188/GDP(1:2)a,2.95,45.4,297.0,23.1,304.0,0.2,27.0,17.7,2.95,1.88,45.4,109.0,"['DDM1', 'BE188', 'GDP2']",s0014-3057(01)00246-4
14,DDM/GDP,4.9,37.0,262.0,25.3,286.0,13.6,31.0,22.6,4.9,1.27,37.0,82.0,"['DDM', 'GDP']",s0014-3057(01)00246-4
15,DDM/NPES-901,0.0,25.1,355.0,13.3,286.0,0.0,23.0,-,0.0,1.27,25.1,114.0,"['DDM', 'NPES-901']",s0014-3057(01)00246-4
16,EDA/BE188,0.0,37.4,326.0,3.0,303.0,0.0,19.0,-,0.0,3.45,37.4,85.0,"['EDA', 'BE188']",s0014-3057(01)00246-4
17,EDA/GDP,5.23,39.4,224.0,17.2,239.0,12.2,28.0,22.7,5.23,1.37,39.4,60.0,"['EDA', 'GDP']",s0014-3057(01)00246-4
18,EDA/NPES-901,0.0,26.7,337.0,6.2,239.0,0.0,19.0,-,0.0,1.37,26.7,89.0,"['EDA', 'NPES-901']",s0014-3057(01)00246-4
19,PDA/BE188,0.0,50.8,292.0,8.5,274.0,0.0,21.0,-,0.0,3.74,50.8,112.0,"['PDA', 'BE188']",s0014-3057(01)00246-4
20,PDA/BE188/GDP(1:1),2.2,48.2,281.0,24.6,273.0,0.0,25.0,14.8,2.2,2.78,48.2,109.0,"['PDA(1)', 'BE188', 'GDP1']",s0014-3057(01)00246-4
21,PDA/BE188/GDP(1:2)a,2.86,47.4,296.0,24.8,286.0,0.0,26.0,17.3,2.86,2.43,47.4,101.0,"['PDA(1)', 'BE188', 'GDP2']",s0014-3057(01)00246-4
22,PDA/GDP,4.8,36.2,283.0,26.8,263.0,18.2,30.0,22.5,4.8,1.67,36.2,79.0,"['PDA', 'GDP']",s0014-3057(01)00246-4
23,PDA/NPES-901,0.0,24.6,324.0,12.5,263.0,0.0,22.0,-,0.0,1.67,24.6,100.0,"['PDA', 'NPES-901']",s0014-3057(01)00246-4
24,PPDCD230/BE188,2.32,28.5,250.0,6.5,211.0,2.9,21.0,14.8,2.32,3.28,28.5,72.0,"['D230', 'BE188']",s0014-3057(01)00246-4
25,PPDCD230/GDP,5.31,31.5,250.0,18.1,239.0,12.4,29.0,22.8,5.31,2.17,31.5,55.0,"['D230', 'GDP']",s0014-3057(01)00246-4
26,PPDCD230/NPES-901,1.13,21.3,286.0,12.6,280.0,0.0,22.0,10.5,1.13,2.17,21.3,78.0,"['D230', 'NPES-901']",s0014-3057(01)00246-4
27,PPDCPDA/BE188,2.5,55.1,291.0,24.6,287.0,4.6,27.0,15.9,2.5,4.5,55.1,120.0,"['PPDCPDA', 'BE188']",s0014-3057(01)00246-4
28,PPDCPDA/GDP,5.96,37.5,205.0,22.6,205.0,13.4,30.0,24.4,5.96,3.75,37.5,65.0,"['PPDCPDA', 'GDP']",s0014-3057(01)00246-4
29,PPDCPDA/NPES-901,2.35,29.2,288.0,21.3,298.0,1.2,26.0,15.3,2.35,3.75,29.2,95.0,"['PPDCPDA', 'NPES-901']",s0014-3057(01)00246-4
30,EDA/BE188/GDP(1:1),2.68,38.4,275.0,14.6,272.0,0.0,22.0,16.0,2.68,2.43,38.4,85.0,"['EDA(1)', 'BE188', 'GDP1']",s0014-3057(01)00246-4
31,EDA/BE188/GDP(1:2),3.25,38.7,256.0,13.4,228.0,4.3,25.0,17.8,3.25,2.08,38.7,93.0,"['EDA(1)', 'BE188', 'GDP2']",s0014-3057(01)00246-4
